Repository: Zhangyu2024-crypto/Lattice

# Lattice

> AI-powered desktop workspace for materials science — spectroscopy, crystal structure modeling, and computational research, all running locally.

Lattice is an Electron + React + TypeScript application that brings together AI agents, scientific computing, and rich visualization in a single self-contained workspace. Designed for researchers working with XRD / XPS / Raman / FTIR data and crystal structures, it combines an LLM-driven agent orchestrator with a Python scientific worker and a bundled native compute environment (Python + LAMMPS + CP2K + phonopy + BGMN).

---

## Features

### Spectroscopy & analysis
- **XRD** — peak detection, phase identification against the Materials Project database, Rietveld-style refinement, multi-phase fitting

### Key abstractions

- **Agent tools** (`src/lib/agent-tools/`) — pluggable tool registry. Each tool declares `trustLevel` (`safe` / `sandboxed` / `localWrite` / `hostExec`), `cardMode` (`silent` / `info` / `review` / `edit`), and an optional approval policy.
- **Artifacts** (`src/types/artifact.ts`) — 30+ typed payloads (spectrum, structure, compute, research-report, paper, etc.) rendered through a kind-dispatch in `kind-renderers.tsx`.
- **Slash commands** (`src/lib/slash-commands/`) — `/research`, `/help`, `/resume` and friends; auto-registered into the command palette.
- **Modal stack** (`src/stores/modal-store.ts`) — single source of truth for all overlays, no prop drilling.

---

# Download large data assets (~784 MB Materials Project XRD database)
npm run setup
```

## Bundled Data

| Data | Location | Size | Source |
|------|----------|------|--------|
| XPS reference lines + Scofield RSFs | `worker/data/xps_*.json` | ~110 KB | In repo |
| XRD reference patterns | `worker/data/xrd_references.json` | ~28 KB | In repo |
| Raman reference spectra | `worker/data/raman_references.json` | ~54 KB | In repo |
| Materials Project XRD database | `worker/data/mp_xrd_database.db` | ~784 MB | [Release v0.1.0-data](https://github.com/Zhangyu2024-crypto/Lattice/releases/tag/v0.1.0-data) |

Files larger than 100 MB are hosted as GitHub Release assets and downloaded via `npm run setup`.

---

# worker/

Repo-local Python worker. See `src/lib/local-pro-compute.ts` for the
Electron-side IPC bridge.

## Reference databases

| File | Source | Size | Notes |
|---|---|---|---|
| `data/xrd_references.json` | curated common phases | ~28 KB | 41 entries; bundled for zero-config use |
| `data/xps_lines.json` | lattice-cli `xps_binding_energies.json` (NIST SRD 20) | 79 KB | 502 BE entries for `xps.lookup` |
| `data/xps_reference_lines.json` | lattice-cli XPS validation export | 31 KB | element-keyed reference DB for `xps.validate` |
| `data/xps_rsf_scofield.json` | Scofield RSF table | 2 KB | relative sensitivity factors for `xps.quantify` |
| `data/raman_references.json` | lattice-cli `raman_mineral_db.json` (RRUFF-derived) | 54 KB | 95 minerals with `characteristic_peaks` + `is_primary` weighting |

## Materials Project XRD database (bundled)

`xrd.search` consults a Materials Project SQLite database with
**154,879** phases out of the box. The DB ships as
`data/mp_xrd_database.db` (~784 MB) — that's the reason the packaged
build surfaces a bigger `release/` directory than a pure JS-only
Electron app would. In dev mode it's picked up directly from
`worker/data/`; in a packaged build it's shipped via `extraResources`
under `<app>/resources/worker/data/mp_xrd_database.db`.

Priority of path resolution (see `xrd_mp_db.resolve_db_path`):

1. `params.db_path` (explicit per-call override)
2. `LATTICE_MP_XRD_DB_PATH` env var
3. Bundled file at `worker/data/mp_xrd_database.db`

Override points 1 and 2 let power users swap in a refreshed DB (e.g.
re-exported from the upstream lattice-cli workflow) without replacing
the bundled file. When the user picks a non-Cu wavelength, the worker
falls back to the hand-curated `xrd_references.json` which stores d-
spacings (wavelength-independent) — the MP DB stores 2θ values at Cu Kα
only.

Source: identical to lattice-cli's
`workflow/xrd-phase-id-standalone/data/mp_xrd_database.db`. Refresh /
regen tooling lives in that workflow.

## BGMN Rietveld refinement (optional, external)

`xrd.refine_dara` is a sync HTTP bridge to an external **dara** Rietveld
service (the same one lattice-cli uses). Lattice-app does NOT bundle
BGMN — the user runs their own dara instance (Docker or standalone) and
points the worker at it:

```bash
export DARA_SERVICE_URL=http://localhost:8100
```

The default `xrd.refine` uses a bundled Pseudo-Voigt + cubic-baseline
fit (zero-config, works offline). `xrd.refine_dara` is for users who
need a real BGMN Rietveld fit and have the service available; when the
service is unreachable, the bridge returns `{success: false, error:...,
hint: ...}` and callers fall back to `xrd.refine` for the local fit.

File: worker/data/raman_references.json (part 1 of 2)
[
  {"rruff_id":"R050300","name":"Anatase","formula":"TiO2","crystal_system":"Tetragonal","space_group":"I4_1/amd","characteristic_peaks":[{"position_cm":144,"rel_intensity":1.0,"assignment":"Eg","is_primary":true},{"position_cm":197,"rel_intensity":0.08,"assignment":"Eg","is_primary":false},{"position_cm":399,"rel_intensity":0.25,"assignment":"B1g","is_primary":false},{"position_cm":515,"rel_intensity":0.20,"assignment":"A1g+B1g","is_primary":false},{"position_cm":639,"rel_intensity":0.30,"assignment":"Eg","is_primary":false}]},
  {"rruff_id":"R050031","name":"Rutile","formula":"TiO2","crystal_system":"Tetragonal","space_group":"P4_2/mnm","characteristic_peaks":[{"position_cm":143,"rel_intensity":0.15,"assignment":"B1g","is_primary":false},{"position_cm":235,"rel_intensity":0.10,"assignment":"2nd order","is_primary":false},{"position_cm":447,"rel_intensity":0.60,"assignment":"Eg","is_primary":true},{"position_cm":612,"rel_intensity":0.35,"assignment":"A1g","is_primary":false},{"position_cm":826,"rel_intensity":0.05,"assignment":"B2g","is_primary":false}]},
  {"rruff_id":"R050591","name":"Brookite","formula":"TiO2","crystal_system":"Orthorhombic","space_group":"Pbca","characteristic_peaks":[{"position_cm":128,"rel_intensity":0.60,"assignment":"A1g","is_primary":false},{"position_cm":153,"rel_intensity":0.80,"assignment":"A1g","is_primary":true},{"position_cm":247,"rel_intensity":0.30,"assignment":"B1g","is_primary":false},{"position_cm":322,"rel_intensity":0.40,"assignment":"B2g","is_primary":false},{"position_cm":366,"rel_intensity":0.20,"assignment":"B3g","is_primary":false},{"position_cm":636,"rel_intensity":0.55,"assignment":"A1g","is_primary":false}]},
  {"rruff_id":"R040031","name":"Quartz","formula":"SiO2","crystal_system":"Trigonal","space_group":"P3_221","characteristic_peaks":[{"position_cm":128,"rel_intensity":0.40,"assignment":"E","is_primary":false},{"position_cm":206,"rel_intensity":0.50,"assignment":"A1","is_primary":false},{"position_cm":265,"rel_intensity":0.30,"assignment":"E","is_primary":false},{"position_cm":355,"rel_intensity":0.15,"assignment":"A1","is_primary":false},{"position_cm":395,"rel_intensity":0.10,"assignment":"E","is_primary":false},{"position_cm":464,"rel_intensity":1.0,"assignment":"A1","is_primary":true}]},
  {"rruff_id":"R060604","name":"Cristobalite","formula":"SiO2","crystal_system":"Tetragonal","space_group":"P4_12_12","characteristic_peaks":[{"position_cm":114,"rel_intensity":0.30,"assignment":"B1","is_primary":false},{"position_cm":230,"rel_intensity":0.50,"assignment":"A1","is_primary":false},{"position_cm":420,"rel_intensity":1.0,"assignment":"A1","is_primary":true},{"position_cm":785,"rel_intensity":0.15,"assignment":"B2","is_primary":false}]},
  {"rruff_id":"R060001","name":"Amorphous Silica","formula":"SiO2","crystal_system":"Amorphous","space_group":"N/A","characteristic_peaks":[{"position_cm":440,"rel_intensity":1.0,"assignment":"Si-O-Si bend","is_primary":true},{"position_cm":490,"rel_intensity":0.30,"assignment":"D1 defect","is_primary":false},{"position_cm":606,"rel_intensity":0.15,"assignment":"D2 defect","is_primary":false},{"position_cm":800,"rel_intensity":0.40,"assignment":"Si-O-Si stretch","is_primary":false},{"position_cm":1060,"rel_intensity":0.20,"assignment":"TO stretch","is_primary":false}]},
  {"rruff_id":"R040096","name":"Corundum","formula":"Al2O3","crystal_system":"Trigonal","space_group":"R-3c","characteristic_peaks":[{"position_cm":378,"rel_intensity":0.70,"assignment":"Eg","is_primary":false},{"position_cm":418,"rel_intensity":1.0,"assignment":"A1g","is_primary":true},{"position_cm":432,"rel_intensity":0.60,"assignment":"Eg","is_primary":false},{"position_cm":451,"rel_intensity":0.30,"assignment":"Eg","is_primary":false},{"position_cm":578,"rel_intensity":0.25,"assignment":"Eg","is_primary":false},{"position_cm":645,"rel_intensity":0.15,"assignment":"A1g","is_primary":false},{"position_cm":751,"rel_intensity":0.20,"assignment":"Eg","is_primary":false}]},
  {"rruff_id":"R050240","name":"Hematite","formula":"Fe2O3","crystal_system":"Trigonal","space_group":"R-3c","characteristic_peaks":[{"position_cm":225,"rel_intensity":1.0,"assignment":"A1g","is_primary":true},{"position_cm":245,"rel_intensity":0.30,"assignment":"Eg","is_primary":false},{"position_cm":292,"rel_intensity":0.60,"assignment":"Eg","is_primary":false},{"position_cm":299,"rel_intensity":0.20,"assignment":"Eg","is_primary":false},{"position_cm":410,"rel_intensity":0.40,"assignment":"Eg","is_primary":false},{"position_cm":497,"rel_intensity":0.25,"assignment":"A1g","is_primary":false},{"position_cm":611,"rel_intensity":0.35,"assignment":"Eg","is_primary":false},{"position_cm":660,"rel_intensity":0.10,"assignment":"magnon","is_primary":false},{"position_cm":1320,"rel_intensity":0.15,"assignment":"2-magnon","is_primary":false}]},
  {"rruff_id":"R061111","name":"Magnetite","formula":"Fe3O4","crystal_system":"Cubic","space_group":"Fd-3m","characteristic_peaks":[{"position_cm":193,"rel_intensity":0.20,"assignment":"T2g(1)","is_primary":false},{"position_cm":306,"rel_intensity":0.30,"assignment":"Eg","is_primary":false},{"position_cm":538,"rel_intensity":0.40,"assignment":"T2g(2)","is_primary":false},{"position_cm":668,"rel_intensity":1.0,"assignment":"A1g","is_primary":true}]},
  {"rruff_id":"R050641","name":"Wurtzite ZnO","formula":"ZnO","crystal_system":"Hexagonal","space_group":"P6_3mc","characteristic_peaks":[{"position_cm":99,"rel_intensity":0.30,"assignment":"E2(low)","is_primary":false},{"position_cm":380,"rel_intensity":0.15,"assignment":"A1(TO)","is_primary":false},{"position_cm":410,"rel_intensity":0.10,"assignment":"E1(TO)","is_primary":false},{"position_cm":437,"rel_intensity":1.0,"assignment":"E2(high)","is_primary":true},{"position_cm":574,"rel_intensity":0.20,"assignment":"A1(LO)","is_primary":false},{"position_cm":584,"rel_intensity":0.15,"assignment":"E1(LO)","is_primary":false}]},
  {"rruff_id":"R050349","name":"Tenorite","formula":"CuO","crystal_system":"Monoclinic","space_group":"C2/c","characteristic_peaks":[{"position_cm":296,"rel_intensity":1.0,"assignment":"Ag","is_primary":true},{"position_cm":345,"rel_intensity":0.70,"assignment":"Bg","is_primary":false},{"position_cm":631,"rel_intensity":0.30,"assignment":"Bg","is_primary":false}]},
  {"rruff_id":"R050374","name":"Cuprite","formula":"Cu2O","crystal_system":"Cubic","space_group":"Pn-3m","characteristic_peaks":[{"position_cm":109,"rel_intensity":0.15,"assignment":"IR-active","is_primary":false},{"position_cm":149,"rel_intensity":0.60,"assignment":"T1u","is_primary":false},{"position_cm":218,"rel_intensity":1.0,"assignment":"2Eu","is_primary":true},{"position_cm":415,"rel_intensity":0.10,"assignment":"4Eu","is_primary":false},{"position_cm":492,"rel_intensity":0.20,"assignment":"T2g","is_primary":false},{"position_cm":624,"rel_intensity":0.30,"assignment":"T1u(LO)","is_primary":false}]},
  {"rruff_id":"R060882","name":"Pyrolusite","formula":"MnO2","crystal_system":"Tetragonal","space_group":"P4_2/mnm","characteristic_peaks":[{"position_cm":538,"rel_intensity":0.40,"assignment":"Eg","is_primary":false},{"position_cm":657,"rel_intensity":1.0,"assignment":"A1g","is_primary":true}]},
  {"rruff_id":"R050041","name":"Vanadium Pentoxide","formula":"V2O5","crystal_system":"Orthorhombic","space_group":"Pmmn","characteristic_peaks":[{"position_cm":145,"rel_intensity":0.30,"assignment":"B3g","is_primary":false},{"position_cm":195,"rel_intensity":0.20,"assignment":"Ag+B2g","is_primary":false},{"position_cm":282,"rel_intensity":0.40,"assignment":"B1g+B3g","is_primary":false},{"position_cm":302,"rel_intensity":0.35,"assignment":"Ag","is_primary":false},{"position_cm":404,"rel_intensity":0.25,"assignment":"Ag","is_primary":false},{"position_cm":480,"rel_intensity":0.15,"assignment":"Ag","is_primary":false},{"position_cm":526,"rel_intensity":0.10,"assignment":"Ag","is_primary":false},{"position_cm":700,"rel_intensity":0.30,"assignment":"B2g+B3g","is_primary":false},{"position_cm":994,"rel_intensity":1.0,"assignment":"Ag V=O stretch","is_primary":true}]},
  {"rruff_id":"R060005","name":"Tungsten Trioxide","formula":"WO3","crystal_system":"Monoclinic","space_group":"P2_1/n","characteristic_peaks":[{"position_cm":133,"rel_intensity":0.30,"assignment":"lattice","is_primary":false},{"position_cm":272,"rel_intensity":0.50,"assignment":"O-W-O bend","is_primary":false},{"position_cm":326,"rel_intensity":0.40,"assignment":"O-W-O bend","is_primary":false},{"position_cm":714,"rel_intensity":0.80,"assignment":"W-O stretch","is_primary":false},{"position_cm":806,"rel_intensity":1.0,"assignment":"W-O stretch","is_primary":true}]},
  {"rruff_id":"R060006","name":"Molybdenum Trioxide","formula":"MoO3","crystal_system":"Orthorhombic","space_group":"Pbnm","characteristic_peaks":[{"position_cm":159,"rel_intensity":0.20,"assignment":"lattice","is_primary":false},{"position_cm":283,"rel_intensity":0.30,"assignment":"O-Mo-O bend","is_primary":false},{"position_cm":337,"rel_intensity":0.25,"assignment":"O-Mo-O bend","is_primary":false},{"position_cm":665,"rel_intensity":0.40,"assignment":"Mo-O stretch","is_primary":false},{"position_cm":818,"rel_intensity":0.60,"assignment":"Mo-O stretch","is_primary":false},{"position_cm":995,"rel_intensity":1.0,"assignment":"Mo=O stretch","is_primary":true}]},
  {"rruff_id":"R060362","name":"Eskolaite","formula":"Cr2O3","crystal_system":"Trigonal","space_group":"R-3c","characteristic_peaks":[{"position_cm":303,"rel_intensity":0.50,"assignment":"Eg","is_primary":false},{"position_cm":350,"rel_intensity":0.40,"assignment":"Eg","is_primary":false},{"position_cm":397,"rel_intensity":0.20,"assignment":"Eg","is_primary":false},{"position_cm":551,"rel_intensity":1.0,"assignment":"A1g","is_primary":true},{"position_cm":609,"rel_intensity":0.30,"assignment":"Eg","is_primary":false}]},
  {"rruff_id":"R060229","name":"Bunsenite","formula":"NiO","crystal_system":"Cubic","space_group":"Fm-3m","characteristic_peaks":[{"position_cm":460,"rel_intensity":0.30,"assignment":"1P TO","is_primary":false},{"position_cm":500,"rel_intensity":0.35,"assignment":"1P LO","is_primary":false},{"position_cm":730,"rel_intensity":0.20,"assignment":"2P TO+LO","is_primary":false},{"position_cm":1090,"rel_intensity":1.0,"assignment":"2-magnon","is_primary":true}]},
  {"rruff_id":"R060228","name":"Cobalt(II) Oxide","formula":"CoO","crystal_system":"Cubic","space_group":"Fm-3m","characteristic_peaks":[{"position_cm":480,"rel_intensity":0.50,"assignment":"1P LO","is_primary":false},{"position_cm":520,"rel_intensity":0.30,"assignment":"Eg","is_primary":false},{"position_cm":685,"rel_intensity":1.0,"assignment":"A1g","is_primary":true}]},
  {"rruff_id":"R060227","name":"Co3O4","formula":"Co3O4","crystal_system":"Cubic","space_group":"Fd-3m","characteristic_peaks":[{"position_cm":194,"rel_intensity":0.60,"assignment":"F2g","is_primary":false},{"position_cm":482,"rel_intensity":0.50,"assignment":"Eg","is_primary":false},{"position_cm":521,"rel_intensity":0.40,"assignment":"F2g","is_primary":false},{"position_cm":618,"rel_intensity":0.30,"assignment":"F2g","is_primary":false},{"position_cm":690,"rel_intensity":1.0,"assignment":"A1g","is_primary":true}]},
  {"rruff_id":"R050205","name":"Cassiterite","formula":"SnO2","crystal_system":"Tetragonal","space_group":"P4_2/mnm","characteristic_peaks":[{"position_cm":474,"rel_intensity":0.30,"assignment":"Eg","is_primary":false},{"position_cm":632,"rel_intensity":1.0,"assignment":"A1g","is_primary":true},{"position_cm":775,"rel_intensity":0.50,"assignment":"B2g","is_primary":false}]},
  {"rruff_id":"R060026","name":"Baddeleyite","formula":"ZrO2","crystal_system":"Monoclinic","space_group":"P2_1/c","characteristic_peaks":[{"position_cm":178,"rel_intensity":0.60,"assignment":"Ag","is_primary":false},{"position_cm":189,"rel_intensity":0.50,"assignment":"Ag","is_primary":false},{"position_cm":222,"rel_intensity":0.30,"assignment":"Bg","is_primary":false},{"position_cm":334,"rel_intensity":0.40,"assignment":"Bg","is_primary":false},{"position_cm":347,"rel_intensity":0.35,"assignment":"Ag","is_primary":false},{"position_cm":382,"rel_intensity":0.25,"assignment":"Ag","is_primary":false},{"position_cm":476,"rel_intensity":1.0,"assignment":"Ag","is_primary":true},{"position_cm":615,"rel_intensity":0.20,"assignment":"Bg","is_primary":false},{"position_cm":637,"rel_intensity":0.30,"assignment":"Ag","is_primary":false}]},
  {"rruff_id":"R060027","name":"Cubic Zirconia","formula":"ZrO2","crystal_system":"Cubic","space_group":"Fm-3m","characteristic_peaks":[{"position_cm":259,"rel_intensity":0.20,"assignment":"","is_primary":false},{"position_cm":315,"rel_intensity":0.15,"assignment":"","is_primary":false},{"position_cm":462,"rel_intensity":0.40,"assignment":"","is_primary":false},{"position_cm":602,"rel_intensity":1.0,"assignment":"F2g","is_primary":true},{"position_cm":640,"rel_intensity":0.30,"assignment":"","is_primary":false}]},
  {"rruff_id":"R060028","name":"Tetragonal Zirconia","formula":"ZrO2","crystal_system":"Tetragonal","space_group":"P4_2/nmc","characteristic_peaks":[{"position_cm":148,"rel_intensity":0.30,"assignment":"Eg","is_primary":false},{"position_cm":263,"rel_intensity":0.60,"assignment":"Eg","is_primary":false},{"position_cm":325,"rel_intensity":0.20,"assignment":"B1g","is_primary":false},{"position_cm":464,"rel_intensity":1.0,"assignment":"Eg","is_primary":true},{"position_cm":608,"rel_intensity":0.15,"assignment":"A1g","is_primary":false},{"position_cm":640,"rel_intensity":0.50,"assignment":"Eg","is_primary":false}]},
  {"rruff_id":"R060025","name":"Cerianite","formula":"CeO2","crystal_system":"Cubic","space_group":"Fm-3m","characteristic_peaks":[{"position_cm":464,"rel_intensity":1.0,"assignment":"F2g","is_primary":true},{"position_cm":595,"rel_intensity":0.05,"assignment":"defect D","is_primary":false},{"position_cm":1175,"rel_intensity":0.02,"assignment":"2LO","is_primary":false}]},
  {"rruff_id":"R060029","name":"Niobium Pentoxide","formula":"Nb2O5","crystal_system":"Monoclinic","space_group":"P2","characteristic_peaks":[{"position_cm":120,"rel_intensity":0.20,"assignment":"lattice","is_primary":false},{"position_cm":230,"rel_intensity":0.40,"assignment":"Nb-O-Nb bend","is_primary":false},{"position_cm":310,"rel_intensity":0.30,"assignment":"","is_primary":false},{"position_cm":690,"rel_intensity":1.0,"assignment":"Nb-O stretch","is_primary":true}]},
  {"rruff_id":"R060030","name":"Tantalum Pentoxide","formula":"Ta2O5","crystal_system":"Orthorhombic","space_group":"Pmm2","characteristic_peaks":[{"position_cm":100,"rel_intensity":0.20,"assignment":"lattice","is_primary":false},{"position_cm":253,"rel_intensity":0.40,"assignment":"Ta-O-Ta","is_primary":false},{"position_cm":340,"rel_intensity":0.25,"assignment":"","is_primary":false},{"position_cm":710,"rel_intensity":1.0,"assignment":"Ta-O stretch","is_primary":true}]},
  {"rruff_id":"R040070","name":"Calcite","formula":"CaCO3","crystal_system":"Trigonal","space_group":"R-3c","characteristic_peaks":[{"position_cm":155,"rel_intensity":0.15,"assignment":"lattice","is_primary":false},{"position_cm":282,"rel_intensity":0.25,"assignment":"lattice","is_primary":false},{"position_cm":712,"rel_intensity":0.20,"assignment":"v4 CO3","is_primary":false},{"position_cm":1087,"rel_intensity":1.0,"assignment":"v1 CO3 symmetric stretch","is_primary":true},{"position_cm":1437,"rel_intensity":0.05,"assignment":"v3 CO3","is_primary":false}]},
  {"rruff_id":"R040078","name":"Aragonite","formula":"CaCO3","crystal_system":"Orthorhombic","space_group":"Pmcn","characteristic_peaks":[{"position_cm":152,"rel_intensity":0.15,"assignment":"lattice","is_primary":false},{"position_cm":206,"rel_intensity":0.25,"assignment":"lattice","is_primary":false},{"position_cm":701,"rel_intensity":0.15,"assignment":"v4 CO3","is_primary":false},{"position_cm":706,"rel_intensity":0.20,"assignment":"v4 CO3","is_primary":false},{"position_cm":1085,"rel_intensity":1.0,"assignment":"v1 CO3","is_primary":true}]},
  {"rruff_id":"R040114","name":"Magnesite","formula":"MgCO3","crystal_system":"Trigonal","space_group":"R-3c","characteristic_peaks":[{"position_cm":213,"rel_intensity":0.15,"assignment":"lattice","is_primary":false},{"position_cm":329,"rel_intensity":0.20,"assignment":"lattice","is_primary":false},{"position_cm":738,"rel_intensity":0.15,"assignment":"v4 CO3","is_primary":false},{"position_cm":1094,"rel_intensity":1.0,"assignment":"v1 CO3","is_primary":true}]},
  {"rruff_id":"R040034","name":"Siderite","formula":"FeCO3","crystal_system":"Trigonal","space_group":"R-3c","characteristic_peaks":[{"position_cm":184,"rel_intensity":0.15,"assignment":"lattice","is_primary":false},{"position_cm":282,"rel_intensity":0.25,"assignment":"lattice","is_primary":false},{"position_cm":731,"rel_intensity":0.20,"assignment":"v4 CO3","is_primary":false},{"position_cm":1085,"rel_intensity":1.0,"assignment":"v1 CO3","is_primary":true}]},
  {"rruff_id":"R040036","name":"Dolomite","formula":"CaMg(CO3)2","crystal_system":"Trigonal","space_group":"R-3","characteristic_peaks":[{"position_cm":176,"rel_intensity":0.15,"assignment":"lattice","is_primary":false},{"position_cm":299,"rel_intensity":0.25,"assignment":"lattice","is_primary":false},{"position_cm":724,"rel_intensity":0.15,"assignment":"v4 CO3","is_primary":false},{"position_cm":1098,"rel_intensity":1.0,"assignment":"v1 CO3","is_primary":true}]},
  {"rruff_id":"R050508","name":"Malachite","formula":"Cu2(CO3)(OH)2","crystal_system":"Monoclinic","space_group":"P2_1/a","characteristic_peaks":[{"position_cm":153,"rel_intensity":0.25,"assignment":"lattice","is_primary":false},{"position_cm":180,"rel_intensity":0.30,"assignment":"lattice","is_primary":false},{"position_cm":271,"rel_intensity":0.20,"assignment":"Cu-O","is_primary":false},{"position_cm":432,"rel_intensity":0.40,"assignment":"Cu-O","is_primary":false},{"position_cm":509,"rel_intensity":0.15,"assignment":"","is_primary":false},{"position_cm":719,"rel_intensity":0.20,"assignment":"v4 CO3","is_primary":false},{"position_cm":757,"rel_intensity":0.15,"assignment":"v4 CO3","is_primary":false},{"position_cm":1058,"rel_intensity":0.30,"assignment":"v1 CO3","is_primary":false},{"position_cm":1098,"rel_intensity":1.0,"assignment":"v1 CO3","is_primary":true}]},
  {"rruff_id":"R050509","name":"Azurite","formula":"Cu3(CO3)2(OH)2","crystal_system":"Monoclinic","space_group":"P2_1/c","characteristic_peaks":[{"position_cm":145,"rel_intensity":0.20,"assignment":"lattice","is_primary":false},{"position_cm":249,"rel_intensity":0.15,"assignment":"","is_primary":false},{"position_cm":336,"rel_intensity":0.10,"assignment":"","is_primary":false},{"position_cm":402,"rel_intensity":0.30,"assignment":"Cu-O","is_primary":false},{"position_cm":544,"rel_intensity":0.10,"assignment":"","is_primary":false},{"position_cm":746,"rel_intensity":0.15,"assignment":"v4 CO3","is_primary":false},{"position_cm":769,"rel_intensity":0.20,"assignment":"v4 CO3","is_primary":false},{"position_cm":839,"rel_intensity":0.10,"assignment":"v2 CO3","is_primary":false},{"position_cm":1096,"rel_intensity":1.0,"assignment":"v1 CO3","is_primary":true}]},
  {"rruff_id":"R040020","name":"Witherite","formula":"BaCO3","crystal_system":"Orthorhombic","space_group":"Pmcn","characteristic_peaks":[{"position_cm":137,"rel_intensity":0.20,"assignment":"lattice","is_primary":false},{"position_cm":225,"rel_intensity":0.15,"assignment":"lattice","is_primary":false},{"position_cm":694,"rel_intensity":0.20,"assignment":"v4 CO3","is_primary":false},{"position_cm":1059,"rel_intensity":1.0,"assignment":"v1 CO3","is_primary":true}]},
  {"rruff_id":"R040021","name":"Strontianite","formula":"SrCO3","crystal_system":"Orthorhombic","space_group":"Pmcn","characteristic_peaks":[{"position_cm":148,"rel_intensity":0.20,"assignment":"lattice","is_primary":false},{"position_cm":237,"rel_intensity":0.15,"assignment":"lattice","is_primary":false},{"position_cm":700,"rel_intensity":0.15,"assignment":"v4 CO3","is_primary":false},{"position_cm":1071,"rel_intensity":1.0,"assignment":"v1 CO3","is_primary":true}]},
  {"rruff_id":"R040022","name":"Rhodochrosite","formula":"MnCO3","crystal_system":"Trigonal","space_group":"R-3c","characteristic_peaks":[{"position_cm":183,"rel_intensity":0.20,"assignment":"lattice","is_primary":false},{"position_cm":289,"rel_intensity":0.25,"assignment":"lattice","is_primary":false},{"position_cm":719,"rel_intensity":0.15,"assignment":"v4 CO3","is_primary":false},{"position_cm":1086,"rel_intensity":1.0,"assignment":"v1 CO3","is_primary":true}]},
  {"rruff_id":"R040023","name":"Cerussite","formula":"PbCO3","crystal_system":"Orthorhombic","space_group":"Pmcn","characteristic_peaks":[{"position_cm":131,"rel_intensity":0.15,"assignment":"lattice","is_primary":false},{"position_cm":153,"rel_intensity":0.20,"assignment":"lattice","is_primary":false},{"position_cm":681,"rel_intensity":0.15,"assignment":"v4 CO3","is_primary":false},{"position_cm":838,"rel_intensity":0.10,"assignment":"v2 CO3","is_primary":false},{"position_cm":1054,"rel_intensity":1.0,"assignment":"v1 CO3","is_primary":true}]},
  {"rruff_id":"R040024","name":"Smithsonite","formula":"ZnCO3","crystal_system":"Trigonal","space_group":"R-3c","characteristic_peaks":[{"position_cm":196,"rel_intensity":0.15,"assignment":"lattice","is_primary":false},{"position_cm":303,"rel_intensity":0.20,"assignment":"lattice","is_primary":false},{"position_cm":730,"rel_intensity":0.15,"assignment":"v4 CO3","is_primary":false},{"position_cm":1093,"rel_intensity":1.0,"assignment":"v1 CO3","is_primary":true}]},
  {"rruff_id":"R040029","name":"Barite","formula":"BaSO4","crystal_system":"Orthorhombic","space_group":"Pnma","characteristic_peaks":[{"position_cm":453,"rel_intensity":0.30,"assignment":"v2 SO4","is_primary":false},{"position_cm":462,"rel_intensity":0.25,"assignment":"v2 SO4","is_primary":false},{"position_cm":616,"rel_intensity":0.20,"assignment":"v4 SO4","is_primary":false},{"position_cm":647,"rel_intensity":0.15,"assignment":"v4 SO4","is_primary":false},{"position_cm":989,"rel_intensity":1.0,"assignment":"v1 SO4","is_primary":true},{"position_cm":1084,"rel_intensity":0.10,"assignment":"v3 SO4","is_primary":false},{"position_cm":1141,"rel_intensity":0.15,"assignment":"v3 SO4","is_primary":false},{"position_cm":1167,"rel_intensity":0.10,"assignment":"v3 SO4","is_primary":false}]},
  {"rruff_id":"R040030","name":"Gypsum","formula":"CaSO4.2H2O","crystal_system":"Monoclinic","space_group":"I2/a","characteristic_peaks":[{"position_cm":414,"rel_intensity":0.20,"assignment":"v2 SO4","is_primary":false},{"position_cm":493,"rel_intensity":0.15,"assignment":"v2 SO4","is_primary":false},{"position_cm":619,"rel_intensity":0.10,"assignment":"v4 SO4","is_primary":false},{"position_cm":670,"rel_intensity":0.10,"assignment":"v4 SO4","is_primary":false},{"position_cm":1008,"rel_intensity":1.0,"assignment":"v1 SO4","is_primary":true},{"position_cm":1136,"rel_intensity":0.15,"assignment":"v3 SO4","is_primary":false}]},
  {"rruff_id":"R040032","name":"Anhydrite","formula":"CaSO4","crystal_system":"Orthorhombic","space_group":"Amma","characteristic_peaks":[{"position_cm":417,"rel_intensity":0.20,"assignment":"v2 SO4","is_primary":false},{"position_cm":499,"rel_intensity":0.15,"assignment":"v2 SO4","is_primary":false},{"position_cm":611,"rel_intensity":0.15,"assignment":"v4 SO4","is_primary":false},{"position_cm":628,"rel_intensity":0.10,"assignment":"v4 SO4","is_primary":false},{"position_cm":676,"rel_intensity":0.10,"assignment":"v4 SO4","is_primary":false},{"position_cm":1018,"rel_intensity":1.0,"assignment":"v1 SO4","is_primary":true},{"position_cm":1111,"rel_intensity":0.15,"assignment":"v3 SO4","is_primary":false},{"position_cm":1131,"rel_intensity":0.20,"assignment":"v3 SO4","is_primary":false},{"position_cm":1160,"rel_intensity":0.10,"assignment":"v3 SO4","is_primary":false}]},
  {"rruff_id":"R040033","name":"Anglesite","formula":"PbSO4","crystal_system":"Orthorhombic","space_group":"Pnma","characteristic_peaks":[{"position_cm":439,"rel_intensity":0.20,"assignment":"v2 SO4","is_primary":false},{"position_cm":449,"rel_intensity":0.15,"assignment":"v2 SO4","is_primary":false},{"position_cm":607,"rel_intensity":0.15,"assignment":"v4 SO4","is_primary":false},{"position_cm":638,"rel_intensity":0.10,"assignment":"v4 SO4","is_primary":false},{"position_cm":978,"rel_intensity":1.0,"assignment":"v1 SO4","is_primary":true},{"position_cm":1054,"rel_intensity":0.10,"assignment":"v3 SO4","is_primary":false},{"position_cm":1147,"rel_intensity":0.15,"assignment":"v3 SO4","is_primary":false}]},
  {"rruff_id":"R050190","name":"Celestine","formula":"SrSO4","crystal_system":"Orthorhombic","space_group":"Pnma","characteristic_peaks":[{"position_cm":452,"rel_intensity":0.20,"assignment":"v2 SO4","is_primary":false},{"position_cm":620,"rel_intensity":0.15,"assignment":"v4 SO4","is_primary":false},{"position_cm":643,"rel_intensity":0.10,"assignment":"v4 SO4","is_primary":false},{"position_cm":1000,"rel_intensity":1.0,"assignment":"v1 SO4","is_primary":true},{"position_cm":1100,"rel_intensity":0.10,"assignment":"v3 SO4","is_primary":false},{"position_cm":1152,"rel_intensity":0.15,"assignment":"v3 SO4","is_primary":false}]},
  {"rruff_id":"R050175","name":"Pyrite","formula":"FeS2","crystal_system":"Cubic","space_group":"Pa-3","characteristic_peaks":[{"position_cm":343,"rel_intensity":1.0,"assignment":"Eg","is_primary":true},{"position_cm":379,"rel_intensity":0.60,"assignment":"Ag","is_primary":false},{"position_cm":430,"rel_intensity":0.20,"assignment":"Tg","is_primary":false}]},
  {"rruff_id":"R050176","name":"Marcasite","formula":"FeS2","crystal_system":"Orthorhombic","space_group":"Pnnm","characteristic_peaks":[{"position_cm":323,"rel_intensity":0.80,"assignment":"Ag","is_primary":false},{"position_cm":334,"rel_intensity":0.50,"assignment":"B1g","is_primary":false},{"position_cm":386,"rel_intensity":1.0,"assignment":"Ag","is_primary":true}]},
  {"rruff_id":"R050210","name":"Sphalerite","formula":"ZnS","crystal_system":"Cubic","space_group":"F-43m","characteristic_peaks":[{"position_cm":217,"rel_intensity":0.15,"assignment":"2TA","is_primary":false},{"position_cm":275,"rel_intensity":0.20,"assignment":"TO","is_primary":false},{"position_cm":303,"rel_intensity":0.15,"assignment":"LO-TO","is_primary":false},{"position_cm":350,"rel_intensity":1.0,"assignment":"LO","is_primary":true}]},
  {"rruff_id":"R050078","name":"Galena","formula":"PbS","crystal_system":"Cubic","space_group":"Fm-3m","characteristic_peaks":[{"position_cm":137,"rel_intensity":0.30,"assignment":"1P","is_primary":false},{"position_cm":205,"rel_intensity":1.0,"assignment":"LO","is_primary":true},{"position_cm":275,"rel_intensity":0.20,"assignment":"2P","is_primary":false},{"position_cm":435,"rel_intensity":0.10,"assignment":"3P","is_primary":false}]},
  {"rruff_id":"R050018","name":"Chalcopyrite","formula":"CuFeS2","crystal_system":"Tetragonal","space_group":"I-42d","characteristic_peaks":[{"position_cm":289,"rel_intensity":0.40,"assignment":"A1","is_primary":false},{"position_cm":320,"rel_intensity":0.30,"assignment":"E","is_primary":false},{"position_cm":352,"rel_intensity":1.0,"assignment":"B2","is_primary":true},{"position_cm":472,"rel_intensity":0.15,"assignment":"E","is_primary":false}]},
  {"rruff_id":"R060124","name":"Molybdenite","formula":"MoS2","crystal_system":"Hexagonal","space_group":"P6_3/mmc","characteristic_peaks":[{"position_cm":287,"rel_intensity":0.20,"assignment":"E1g","is_primary":false},{"position_cm":383,"rel_intensity":1.0,"assignment":"E2g","is_primary":true},{"position_cm":408,"rel_intensity":0.60,"assignment":"A1g","is_primary":false}]},
  {"rruff_id":"R060125","name":"Tungstenite","formula":"WS2","crystal_system":"Hexagonal","space_group":"P6_3/mmc","characteristic_peaks":[{"position_cm":297,"rel_intensity":0.15,"assignment":"E1g","is_primary":false},{"position_cm":356,"rel_intensity":1.0,"assignment":"E2g","is_primary":true},{"position_cm":421,"rel_intensity":0.60,"assignment":"A1g","is_primary":false}]},
  {"rruff_id":"R060126","name":"Greenockite","formula":"CdS","crystal_system":"Hexagonal","space_group":"P6_3mc","characteristic_peaks":[{"position_cm":211,"rel_intensity":0.10,"assignment":"E2(low)","is_primary":false},{"position_cm":236,"rel_intensity":0.15,"assignment":"E1(TO)","is_primary":false},{"position_cm":256,"rel_intensity":0.20,"assignment":"A1(TO)","is_primary":false},{"position_cm":303,"rel_intensity":1.0,"assignment":"A1(LO)","is_primary":true}]},
  {"rruff_id":"R060127","name":"Cinnabar","formula":"HgS","crystal_system":"Trigonal","space_group":"P3_121","characteristic_peaks":[{"position_cm":253,"rel_intensity":1.0,"assignment":"A1","is_primary":true},{"position_cm":280,"rel_intensity":0.25,"assignment":"E","is_primary":false},{"position_cm":343,"rel_intensity":0.30,"assignment":"E","is_primary":false}]},
  {"rruff_id":"R040052","name":"Forsterite","formula":"Mg2SiO4","crystal_system":"Orthorhombic","space_group":"Pbnm","characteristic_peaks":[{"position_cm":305,"rel_intensity":0.15,"assignment":"","is_primary":false},{"position_cm":434,"rel_intensity":0.15,"assignment":"","is_primary":false},{"position_cm":607,"rel_intensity":0.10,"assignment":"","is_primary":false},{"position_cm":824,"rel_intensity":0.60,"assignment":"v1 SiO4","is_primary":false},{"position_cm":856,"rel_intensity":1.0,"assignment":"v3 SiO4","is_primary":true},{"position_cm":881,"rel_intensity":0.30,"assignment":"v3 SiO4","is_primary":false},{"position_cm":965,"rel_intensity":0.15,"assignment":"v3 SiO4","is_primary":false}]},
  {"rruff_id":"R040053","name":"Fayalite","formula":"Fe2SiO4","crystal_system":"Orthorhombic","space_group":"Pbnm","characteristic_peaks":[{"position_cm":283,"rel_intensity":0.10,"assignment":"","is_primary":false},{"position_cm":378,"rel_intensity":0.10,"assignment":"","is_primary":false},{"position_cm":545,"rel_intensity":0.10,"assignment":"","is_primary":false},{"position_cm":812,"rel_intensity":0.60,"assignment":"v1 SiO4","is_primary":false},{"position_cm":838,"rel_intensity":1.0,"assignment":"v3 SiO4","is_primary":true},{"position_cm":918,"rel_intensity":0.15,"assignment":"v3 SiO4","is_primary":false}]},
  {"rruff_id":"R040082","name":"Pyrope","formula":"Mg3Al2(SiO4)3","crystal_system":"Cubic","space_group":"Ia-3d","characteristic_peaks":[{"position_cm":364,"rel_intensity":0.20,"assignment":"","is_primary":false},{"position_cm":562,"rel_intensity":0.15,"assignment":"v2 SiO4","is_primary":false},{"position_cm":651,"rel_intensity":0.10,"assignment":"v4 SiO4","is_primary":false},{"position_cm":862,"rel_intensity":0.30,"assignment":"v1 SiO4","is_primary":false},{"position_cm":919,"rel_intensity":1.0,"assignment":"v3 SiO4","is_primary":true}]},
  {"rruff_id":"R040083","name":"Almandine","formula":"Fe3Al2(SiO4)3","crystal_system":"Cubic","space_group":"Ia-3d","characteristic_peaks":[{"position_cm":348,"rel_intensity":0.20,"assignment":"","is_primary":false},{"position_cm":556,"rel_intensity":0.15,"assignment":"v2 SiO4","is_primary":false},{"position_cm":633,"rel_intensity":0.10,"assignment":"v4 SiO4","is_primary":false},{"position_cm":862,"rel_intensity":0.35,"assignment":"v1 SiO4","is_primary":false},{"position_cm":918,"rel_intensity":1.0,"assignment":"v3 SiO4","is_primary":true}]},
  {"rruff_id":"R040055","name":"Enstatite","formula":"MgSiO3","crystal_system":"Orthorhombic","space_group":"Pbca","characteristic_peaks":[{"position_cm":343,"rel_intensity":0.20,"assignment":"","is_primary":false},{"position_cm":401,"rel_intensity":0.15,"assignment":"","is_primary":false},{"position_cm":665,"rel_intensity":0.30,"assignment":"v4 SiO4","is_primary":false},{"position_cm":686,"rel_intensity":0.40,"assignment":"Si-O-Si","is_primary":false},{"position_cm":856,"rel_intensity":0.15,"assignment":"v1 SiO4","is_primary":false},{"position_cm":1011,"rel_intensity":1.0,"assignment":"v3 SiO4","is_primary":true}]},
  {"rruff_id":"R040056","name":"Diopside","formula":"CaMgSi2O6","crystal_system":"Monoclinic","space_group":"C2/c","characteristic_peaks":[{"position_cm":325,"rel_intensity":0.20,"assignment":"","is_primary":false},{"position_cm":356,"rel_intensity":0.15,"assignment":"","is_primary":false},{"position_cm":391,"rel_intensity":0.10,"assignment":"","is_primary":false},{"position_cm":665,"rel_intensity":0.30,"assignment":"Si-O-Si","is_primary":false},{"position_cm":855,"rel_intensity":0.15,"assignment":"v1 SiO4","is_primary":false},{"position_cm":1013,"rel_intensity":1.0,"assignment":"v3 Si2O6","is_primary":true}]},
  {"rruff_id":"R040057","name":"Augite","formula":"(Ca,Mg,Fe)2Si2O6","crystal_system":"Monoclinic","space_group":"C2/c","characteristic_peaks":[{"position_cm":326,"rel_intensity":0.15,"assignment":"","is_primary":false},{"position_cm":392,"rel_intensity":0.15,"assignment":"","is_primary":false},{"position_cm":665,"rel_intensity":0.35,"assignment":"Si-O-Si","is_primary":false},{"position_cm":1006,"rel_intensity":1.0,"assignment":"v3 Si2O6","is_primary":true}]},
  {"rruff_id":"R040058","name":"Orthoclase","formula":"KAlSi3O8","crystal_system":"Monoclinic","space_group":"C2/m","characteristic_peaks":[{"position_cm":284,"rel_intensity":0.20,"assignment":"","is_primary":false},{"position_cm":455,"rel_intensity":0.25,"assignment":"T-O-T bend","is_primary":false},{"position_cm":475,"rel_intensity":0.20,"assignment":"T-O-T bend","is_primary":false},{"position_cm":513,"rel_intensity":1.0,"assignment":"T-O-T","is_primary":true},{"position_cm":750,"rel_intensity":0.10,"assignment":"","is_primary":false},{"position_cm":1110,"rel_intensity":0.15,"assignment":"T-O stretch","is_primary":false}]},
  {"rruff_id":"R040059","name":"Albite","formula":"NaAlSi3O8","crystal_system":"Triclinic","space_group":"C-1","characteristic_peaks":[{"position_cm":290,"rel_intensity":0.20,"assignment":"","is_primary":false},{"position_cm":407,"rel_intensity":0.15,"assignment":"","is_primary":false},{"position_cm":479,"rel_intensity":0.80,"assignment":"T-O-T bend","is_primary":false},{"position_cm":507,"rel_intensity":1.0,"assignment":"T-O-T","is_primary":true},{"position_cm":765,"rel_intensity":0.10,"assignment":"","is_primary":false},{"position_cm":1100,"rel_intensity":0.15,"assignment":"T-O stretch","is_primary":false}]},
  {"rruff_id":"R040063","name":"Muscovite","formula":"KAl2(AlSi3O10)(OH)2","crystal_system":"Monoclinic","space_group":"C2/c","characteristic_peaks":[{"position_cm":263,"rel_intensity":0.30,"assignment":"","is_primary":false},{"position_cm":408,"rel_intensity":0.20,"assignment":"v5 SiO4","is_primary":false},{"position_cm":701,"rel_intensity":1.0,"assignment":"Si-O-Si","is_primary":true},{"position_cm":752,"rel_intensity":0.20,"assignment":"","is_primary":false},{"position_cm":908,"rel_intensity":0.15,"assignment":"OH libration","is_primary":false},{"position_cm":1028,"rel_intensity":0.15,"assignment":"v3 SiO4","is_primary":false}]},
  {"rruff_id":"R040064","name":"Biotite","formula":"K(Mg,Fe)3(AlSi3O10)(OH)2","crystal_system":"Monoclinic","space_group":"C2/m","characteristic_peaks":[{"position_cm":190,"rel_intensity":0.20,"assignment":"lattice","is_primary":false},{"position_cm":282,"rel_intensity":0.25,"assignment":"","is_primary":false},{"position_cm":410,"rel_intensity":0.15,"assignment":"","is_primary":false},{"position_cm":554,"rel_intensity":0.10,"assignment":"","is_primary":false},{"position_cm":684,"rel_intensity":1.0,"assignment":"Si-O-Si","is_primary":true},{"position_cm":751,"rel_intensity":0.15,"assignment":"","is_primary":false}]},
  {"rruff_id":"R040065","name":"Kaolinite","formula":"Al2Si2O5(OH)4","crystal_system":"Triclinic","space_group":"C1","characteristic_peaks":[{"position_cm":143,"rel_intensity":0.20,"assignment":"lattice","is_primary":false},{"position_cm":241,"rel_intensity":0.15,"assignment":"","is_primary":false},{"position_cm":270,"rel_intensity":0.10,"assignment":"","is_primary":false},{"position_cm":338,"rel_intensity":0.15,"assignment":"","is_primary":false},{"position_cm":432,"rel_intensity":0.20,"assignment":"Si-O","is_primary":false},{"position_cm":462,"rel_intensity":0.15,"assignment":"Si-O","is_primary":false},{"position_cm":640,"rel_intensity":0.10,"assignment":"","is_primary":false},{"position_cm":750,"rel_intensity":0.10,"assignment":"","is_primary":false},{"position_cm":790,"rel_intensity":0.10,"assignment":"","is_primary":false},{"position_cm":912,"rel_intensity":1.0,"assignment":"Al-OH stretch","is_primary":true},{"position_cm":938,"rel_intensity":0.60,"assignment":"Al-OH stretch","is_primary":false},{"position_cm":3620,"rel_intensity":0.30,"assignment":"O-H stretch","is_primary":false},{"position_cm":3698,"rel_intensity":0.40,"assignment":"O-H stretch","is_primary":false}]},
  {"rruff_id":"R040066","name":"Talc","formula":"Mg3Si4O10(OH)2","crystal_system":"Monoclinic","space_group":"C2/c","characteristic_peaks":[{"position_cm":195,"rel_intensity":0.30,"assignment":"lattice","is_primary":false},{"position_cm":362,"rel_intensity":0.15,"assignment":"","is_primary":false},{"position_cm":466,"rel_intensity":0.10,"assignment":"","is_primary":false},{"position_cm":678,"rel_intensity":1.0,"assignment":"Si-O-Si","is_primary":true},{"position_cm":1050,"rel_intensity":0.10,"assignment":"v3 SiO4","is_primary":false},{"position_cm":3676,"rel_intensity":0.35,"assignment":"O-H stretch","is_primary":false}]},
  {"rruff_id":"R040067","name":"Serpentine","formula":"Mg3Si2O5(OH)4","crystal_system":"Monoclinic","space_group":"Cm","characteristic_peaks":[{"position_cm":231,"rel_intensity":0.15,"assignment":"lattice","is_primary":false},{"position_cm":389,"rel_intensity":0.40,"assignment":"Mg-OH","is_primary":false},{"position_cm":461,"rel_intensity":0.10,"assignment":"","is_primary":false},{"position_cm":630,"rel_intensity":0.10,"assignment":"","is_primary":false},{"position_cm":690,"rel_intensity":1.0,"assignment":"Si-O-Si","is_primary":true},{"position_cm":1096,"rel_intensity":0.10,"assignment":"v3 SiO4","is_primary":false},{"position_cm":3685,"rel_intensity":0.40,"assignment":"O-H stretch","is_primary":false}]},
  {"rruff_id":"R050218","name":"Tourmaline","formula":"NaFe3Al6(BO3)3Si6O18(OH)4","crystal_system":"Trigonal","space_group":"R3m","characteristic_peaks":[{"position_cm":236,"rel_intensity":0.15,"assignment":"","is_primary":false},{"position_cm":370,"rel_intensity":0.30,"assignment":"","is_primary":false},{"position_cm":466,"rel_intensity":0.10,"assignment":"","is_primary":false},{"position_cm":575,"rel_intensity":0.10,"assignment":"","is_primary":false},{"position_cm":640,"rel_intensity":0.10,"assignment":"","is_primary":false},{"position_cm":710,"rel_intensity":0.15,"assignment":"","is_primary":false},{"position_cm":770,"rel_intensity":0.15,"assignment":"","is_primary":false},{"position_cm":1030,"rel_intensity":1.0,"assignment":"Si-O stretch","is_primary":true},{"position_cm":1070,"rel_intensity":0.20,"assignment":"B-O stretch","is_primary":false}]},
  {"rruff_id":"R040068","name":"Zircon","formula":"ZrSiO4","crystal_system":"Tetragonal","space_group":"I4_1/amd","characteristic_peaks":[{"position_cm":202,"rel_intensity":0.10,"assignment":"","is_primary":false},{"position_cm":214,"rel_intensity":0.10,"assignment":"Eg","is_primary":false},{"position_cm":225,"rel_intensity":0.15,"assignment":"B1g","is_primary":false},{"position_cm":357,"rel_intensity":0.30,"assignment":"B1g","is_primary":false},{"position_cm":439,"rel_intensity":0.20,"assignment":"A1g","is_primary":false},{"position_cm":974,"rel_intensity":0.40,"assignment":"B1g v3","is_primary":false},{"position_cm":1008,"rel_intensity":1.0,"assignment":"A1g v3","is_primary":true}]},
