Repository: Zhangyu2024-crypto/Lattice

## Reference databases

| File | Source | Size | Notes |
|---|---|---|---|
| `data/xrd_references.json` | curated common phases | ~28 KB | 41 entries; bundled for zero-config use |
| `data/xps_lines.json` | lattice-cli `xps_binding_energies.json` (NIST SRD 20) | 79 KB | 502 BE entries for `xps.lookup` |
| `data/xps_reference_lines.json` | lattice-cli XPS validation export | 31 KB | element-keyed reference DB for `xps.validate` |
| `data/xps_rsf_scofield.json` | Scofield RSF table | 2 KB | relative sensitivity factors for `xps.quantify` |

File: worker/data/xps_lines.json (part 1 of 2)
[
  {"element": "Li", "orbital": "1s", "binding_eV": 54.7, "compound": "Li metal", "chemical_state": "Li⁰", "formula": "Li", "reference": "NIST SRD 20"},
  {"element": "Li", "orbital": "1s", "binding_eV": 55.6, "compound": "Li₂O", "chemical_state": "Li⁺", "formula": "Li2O", "reference": "NIST SRD 20"},
  {"element": "Li", "orbital": "1s", "binding_eV": 55.2, "compound": "LiOH", "chemical_state": "Li⁺", "formula": "LiOH", "reference": "NIST SRD 20"},
  {"element": "Li", "orbital": "1s", "binding_eV": 55.8, "compound": "Li₂CO₃", "chemical_state": "Li⁺", "formula": "Li2CO3", "reference": "NIST SRD 20"},
  {"element": "Li", "orbital": "1s", "binding_eV": 56.0, "compound": "LiF", "chemical_state": "Li⁺", "formula": "LiF", "reference": "NIST SRD 20"},
  {"element": "Li", "orbital": "1s", "binding_eV": 55.5, "compound": "LiCl", "chemical_state": "Li⁺", "formula": "LiCl", "reference": "NIST SRD 20"},
  {"element": "Li", "orbital": "1s", "binding_eV": 56.4, "compound": "LiPF₆", "chemical_state": "Li⁺", "formula": "LiPF6", "reference": "NIST SRD 20"},

  {"element": "Be", "orbital": "1s", "binding_eV": 111.8, "compound": "Be metal", "chemical_state": "Be⁰", "formula": "Be", "reference": "NIST SRD 20"},
  {"element": "Be", "orbital": "1s", "binding_eV": 113.8, "compound": "BeO", "chemical_state": "Be²⁺", "formula": "BeO", "reference": "NIST SRD 20"},
  {"element": "Be", "orbital": "1s", "binding_eV": 114.5, "compound": "Be(OH)₂", "chemical_state": "Be²⁺", "formula": "Be(OH)2", "reference": "NIST SRD 20"},

  {"element": "B", "orbital": "1s", "binding_eV": 187.5, "compound": "B elemental", "chemical_state": "B⁰", "formula": "B", "reference": "NIST SRD 20"},
  {"element": "B", "orbital": "1s", "binding_eV": 189.6, "compound": "B suboxide", "chemical_state": "B-O", "formula": "BxOy", "reference": "NIST SRD 20"},
  {"element": "B", "orbital": "1s", "binding_eV": 192.0, "compound": "B₂O₃", "chemical_state": "B³⁺", "formula": "B2O3", "reference": "NIST SRD 20"},
  {"element": "B", "orbital": "1s", "binding_eV": 190.5, "compound": "BN (hexagonal)", "chemical_state": "B³⁺", "formula": "BN", "reference": "NIST SRD 20"},
  {"element": "B", "orbital": "1s", "binding_eV": 193.0, "compound": "H₃BO₃ (boric acid)", "chemical_state": "B³⁺", "formula": "H3BO3", "reference": "NIST SRD 20"},
  {"element": "B", "orbital": "1s", "binding_eV": 188.2, "compound": "B₄C", "chemical_state": "B-C", "formula": "B4C", "reference": "NIST SRD 20"},

  {"element": "C", "orbital": "1s", "binding_eV": 284.8, "compound": "Adventitious carbon", "chemical_state": "C-C/C-H", "formula": "C", "reference": "NIST SRD 20"},
  {"element": "C", "orbital": "1s", "binding_eV": 284.5, "compound": "Graphite", "chemical_state": "C⁰ sp²", "formula": "C", "reference": "NIST SRD 20"},
  {"element": "C", "orbital": "1s", "binding_eV": 285.0, "compound": "Hydrocarbon", "chemical_state": "C-H", "formula": "CxHy", "reference": "NIST SRD 20"},
  {"element": "C", "orbital": "1s", "binding_eV": 286.5, "compound": "C-O (alcohol/ether)", "chemical_state": "C-O", "formula": "C-OH", "reference": "NIST SRD 20"},
  {"element": "C", "orbital": "1s", "binding_eV": 287.8, "compound": "C=O (carbonyl)", "chemical_state": "C=O", "formula": "C=O", "reference": "NIST SRD 20"},
  {"element": "C", "orbital": "1s", "binding_eV": 289.0, "compound": "O-C=O (carboxyl)", "chemical_state": "O-C=O", "formula": "COOH", "reference": "NIST SRD 20"},
  {"element": "C", "orbital": "1s", "binding_eV": 290.5, "compound": "Carbonate CO₃²⁻", "chemical_state": "CO₃²⁻", "formula": "CO3", "reference": "NIST SRD 20"},
  {"element": "C", "orbital": "1s", "binding_eV": 283.5, "compound": "Metal carbide (TiC)", "chemical_state": "C⁴⁻", "formula": "TiC", "reference": "NIST SRD 20"},
  {"element": "C", "orbital": "1s", "binding_eV": 291.8, "compound": "CF₂ (PVDF)", "chemical_state": "C-F₂", "formula": "CF2", "reference": "NIST SRD 20"},
  {"element": "C", "orbital": "1s", "binding_eV": 292.8, "compound": "CF₃ (PTFE/Teflon)", "chemical_state": "C-F₃", "formula": "CF3", "reference": "NIST SRD 20"},
  {"element": "C", "orbital": "1s", "binding_eV": 284.3, "compound": "Diamond", "chemical_state": "C⁰ sp³", "formula": "C", "reference": "NIST SRD 20"},
  {"element": "C", "orbital": "1s", "binding_eV": 286.0, "compound": "C-N (amine)", "chemical_state": "C-N", "formula": "C-NH2", "reference": "NIST SRD 20"},
  {"element": "C", "orbital": "1s", "binding_eV": 288.2, "compound": "Amide N-C=O", "chemical_state": "N-C=O", "formula": "CONH", "reference": "NIST SRD 20"},

  {"element": "N", "orbital": "1s", "binding_eV": 398.8, "compound": "Metal nitride", "chemical_state": "N³⁻", "formula": "MN", "reference": "NIST SRD 20"},
  {"element": "N", "orbital": "1s", "binding_eV": 399.5, "compound": "Amine -NH₂", "chemical_state": "-NH₂", "formula": "R-NH2", "reference": "NIST SRD 20"},
  {"element": "N", "orbital": "1s", "binding_eV": 400.0, "compound": "Amide -NH-C=O", "chemical_state": "N-C=O", "formula": "CONH", "reference": "NIST SRD 20"},
  {"element": "N", "orbital": "1s", "binding_eV": 400.5, "compound": "Pyrrolic N", "chemical_state": "N-pyrrolic", "formula": "C4H4NH", "reference": "NIST SRD 20"},
  {"element": "N", "orbital": "1s", "binding_eV": 398.5, "compound": "Pyridinic N", "chemical_state": "N-pyridinic", "formula": "C5H5N", "reference": "NIST SRD 20"},
  {"element": "N", "orbital": "1s", "binding_eV": 401.2, "compound": "Graphitic N", "chemical_state": "N-graphitic", "formula": "N-C3", "reference": "NIST SRD 20"},
  {"element": "N", "orbital": "1s", "binding_eV": 403.5, "compound": "Nitrate NO₃⁻", "chemical_state": "NO₃⁻", "formula": "NO3", "reference": "NIST SRD 20"},
  {"element": "N", "orbital": "1s", "binding_eV": 405.5, "compound": "Nitrite NO₂⁻", "chemical_state": "NO₂", "formula": "NO2", "reference": "NIST SRD 20"},
  {"element": "N", "orbital": "1s", "binding_eV": 397.5, "compound": "TiN", "chemical_state": "N³⁻", "formula": "TiN", "reference": "NIST SRD 20"},
  {"element": "N", "orbital": "1s", "binding_eV": 396.8, "compound": "Si₃N₄", "chemical_state": "N³⁻", "formula": "Si3N4", "reference": "NIST SRD 20"},
  {"element": "N", "orbital": "1s", "binding_eV": 402.0, "compound": "N-oxide pyridine", "chemical_state": "N⁺-O⁻", "formula": "C5H5NO", "reference": "NIST SRD 20"},
  {"element": "N", "orbital": "1s", "binding_eV": 407.5, "compound": "NO₃ (surface adsorbed)", "chemical_state": "NO₃", "formula": "NO3", "reference": "NIST SRD 20"},

  {"element": "O", "orbital": "1s", "binding_eV": 529.8, "compound": "Metal oxide O²⁻", "chemical_state": "O²⁻", "formula": "MO", "reference": "NIST SRD 20"},
  {"element": "O", "orbital": "1s", "binding_eV": 531.2, "compound": "Surface hydroxide OH⁻", "chemical_state": "OH⁻", "formula": "MOH", "reference": "NIST SRD 20"},
  {"element": "O", "orbital": "1s", "binding_eV": 532.0, "compound": "C-O / H₂O", "chemical_state": "C-O/H₂O", "formula": "H2O", "reference": "NIST SRD 20"},
  {"element": "O", "orbital": "1s", "binding_eV": 533.2, "compound": "C=O (carbonyl)", "chemical_state": "C=O", "formula": "C=O", "reference": "NIST SRD 20"},
  {"element": "O", "orbital": "1s", "binding_eV": 530.0, "compound": "Fe₂O₃", "chemical_state": "O²⁻", "formula": "Fe2O3", "reference": "NIST SRD 20"},
  {"element": "O", "orbital": "1s", "binding_eV": 530.2, "compound": "TiO₂", "chemical_state": "O²⁻", "formula": "TiO2", "reference": "NIST SRD 20"},
  {"element": "O", "orbital": "1s", "binding_eV": 530.4, "compound": "Al₂O₃", "chemical_state": "O²⁻", "formula": "Al2O3", "reference": "NIST SRD 20"},
  {"element": "O", "orbital": "1s", "binding_eV": 531.6, "compound": "SiO₂", "chemical_state": "O²⁻", "formula": "SiO2", "reference": "NIST SRD 20"},
  {"element": "O", "orbital": "1s", "binding_eV": 532.5, "compound": "Organic C-O-C", "chemical_state": "C-O-C", "formula": "C-O-C", "reference": "NIST SRD 20"},
  {"element": "O", "orbital": "1s", "binding_eV": 534.0, "compound": "Adsorbed H₂O", "chemical_state": "H₂O", "formula": "H2O", "reference": "NIST SRD 20"},
  {"element": "O", "orbital": "1s", "binding_eV": 529.5, "compound": "ZnO", "chemical_state": "O²⁻", "formula": "ZnO", "reference": "NIST SRD 20"},
  {"element": "O", "orbital": "1s", "binding_eV": 530.7, "compound": "Peroxide O₂²⁻", "chemical_state": "O₂²⁻", "formula": "O2(2-)", "reference": "NIST SRD 20"},
  {"element": "O", "orbital": "1s", "binding_eV": 531.0, "compound": "Carbonate CO₃²⁻", "chemical_state": "CO₃²⁻", "formula": "CO3", "reference": "NIST SRD 20"},

  {"element": "F", "orbital": "1s", "binding_eV": 684.5, "compound": "Metal fluoride (NaF)", "chemical_state": "F⁻", "formula": "NaF", "reference": "NIST SRD 20"},
  {"element": "F", "orbital": "1s", "binding_eV": 685.0, "compound": "LiF", "chemical_state": "F⁻", "formula": "LiF", "reference": "NIST SRD 20"},
  {"element": "F", "orbital": "1s", "binding_eV": 684.8, "compound": "CaF₂", "chemical_state": "F⁻", "formula": "CaF2", "reference": "NIST SRD 20"},
  {"element": "F", "orbital": "1s", "binding_eV": 688.0, "compound": "PVDF (C-F₂)", "chemical_state": "C-F", "formula": "PVDF", "reference": "NIST SRD 20"},
  {"element": "F", "orbital": "1s", "binding_eV": 689.2, "compound": "PTFE (CF₃)", "chemical_state": "C-F", "formula": "PTFE", "reference": "NIST SRD 20"},
  {"element": "F", "orbital": "1s", "binding_eV": 686.5, "compound": "AlF₃", "chemical_state": "F⁻", "formula": "AlF3", "reference": "NIST SRD 20"},
  {"element": "F", "orbital": "1s", "binding_eV": 685.3, "compound": "FeF₃", "chemical_state": "F⁻", "formula": "FeF3", "reference": "NIST SRD 20"},
  {"element": "F", "orbital": "1s", "binding_eV": 687.0, "compound": "LiPF₆", "chemical_state": "F⁻", "formula": "LiPF6", "reference": "NIST SRD 20"},

  {"element": "Na", "orbital": "1s", "binding_eV": 1071.8, "compound": "Na metal", "chemical_state": "Na⁰", "formula": "Na", "reference": "NIST SRD 20"},
  {"element": "Na", "orbital": "1s", "binding_eV": 1071.5, "compound": "NaCl", "chemical_state": "Na⁺", "formula": "NaCl", "reference": "NIST SRD 20"},
  {"element": "Na", "orbital": "1s", "binding_eV": 1071.3, "compound": "Na₂O", "chemical_state": "Na⁺", "formula": "Na2O", "reference": "NIST SRD 20"},
  {"element": "Na", "orbital": "1s", "binding_eV": 1071.6, "compound": "NaOH", "chemical_state": "Na⁺", "formula": "NaOH", "reference": "NIST SRD 20"},
  {"element": "Na", "orbital": "1s", "binding_eV": 1071.4, "compound": "Na₂CO₃", "chemical_state": "Na⁺", "formula": "Na2CO3", "reference": "NIST SRD 20"},
  {"element": "Na", "orbital": "1s", "binding_eV": 1072.0, "compound": "Na₂SO₄", "chemical_state": "Na⁺", "formula": "Na2SO4", "reference": "NIST SRD 20"},
  {"element": "Na", "orbital": "KLL Auger", "binding_eV": 497.0, "compound": "Na (Auger)", "chemical_state": "Na⁺", "formula": "Na", "reference": "NIST SRD 20"},

  {"element": "Mg", "orbital": "1s", "binding_eV": 1303.5, "compound": "Mg metal", "chemical_state": "Mg⁰", "formula": "Mg", "reference": "NIST SRD 20"},
  {"element": "Mg", "orbital": "1s", "binding_eV": 1304.5, "compound": "MgO", "chemical_state": "Mg²⁺", "formula": "MgO", "reference": "NIST SRD 20"},
  {"element": "Mg", "orbital": "1s", "binding_eV": 1304.8, "compound": "Mg(OH)₂", "chemical_state": "Mg²⁺", "formula": "Mg(OH)2", "reference": "NIST SRD 20"},
  {"element": "Mg", "orbital": "1s", "binding_eV": 1305.0, "compound": "MgCO₃", "chemical_state": "Mg²⁺", "formula": "MgCO3", "reference": "NIST SRD 20"},
  {"element": "Mg", "orbital": "2p", "binding_eV": 49.6, "compound": "Mg metal", "chemical_state": "Mg⁰", "formula": "Mg", "reference": "NIST SRD 20"},
  {"element": "Mg", "orbital": "2p", "binding_eV": 50.8, "compound": "MgO", "chemical_state": "Mg²⁺", "formula": "MgO", "reference": "NIST SRD 20"},
  {"element": "Mg", "orbital": "2p", "binding_eV": 51.5, "compound": "MgCO₃", "chemical_state": "Mg²⁺", "formula": "MgCO3", "reference": "NIST SRD 20"},
  {"element": "Mg", "orbital": "KLL Auger", "binding_eV": 1186.0, "compound": "Mg (Auger)", "chemical_state": "Mg²⁺", "formula": "Mg", "reference": "NIST SRD 20"},

  {"element": "Al", "orbital": "2p", "binding_eV": 72.9, "compound": "Al metal", "chemical_state": "Al⁰", "formula": "Al", "reference": "NIST SRD 20"},
  {"element": "Al", "orbital": "2p", "binding_eV": 74.5, "compound": "Al₂O₃", "chemical_state": "Al³⁺", "formula": "Al2O3", "reference": "NIST SRD 20"},
  {"element": "Al", "orbital": "2p", "binding_eV": 74.0, "compound": "Al(OH)₃", "chemical_state": "Al³⁺", "formula": "Al(OH)3", "reference": "NIST SRD 20"},
  {"element": "Al", "orbital": "2p", "binding_eV": 75.5, "compound": "AlF₃", "chemical_state": "Al³⁺", "formula": "AlF3", "reference": "NIST SRD 20"},
  {"element": "Al", "orbital": "2p", "binding_eV": 74.2, "compound": "AlN", "chemical_state": "Al³⁺", "formula": "AlN", "reference": "NIST SRD 20"},
  {"element": "Al", "orbital": "2p", "binding_eV": 74.7, "compound": "AlOOH (boehmite)", "chemical_state": "Al³⁺", "formula": "AlOOH", "reference": "NIST SRD 20"},
  {"element": "Al", "orbital": "2p", "binding_eV": 73.5, "compound": "AlAs", "chemical_state": "Al³⁺", "formula": "AlAs", "reference": "NIST SRD 20"},
  {"element": "Al", "orbital": "KLL Auger", "binding_eV": 1393.0, "compound": "Al (Auger)", "chemical_state": "Al", "formula": "Al", "reference": "NIST SRD 20"},

  {"element": "Si", "orbital": "2p", "binding_eV": 99.3, "compound": "Si elemental", "chemical_state": "Si⁰", "formula": "Si", "reference": "NIST SRD 20"},
  {"element": "Si", "orbital": "2p", "binding_eV": 103.4, "compound": "SiO₂", "chemical_state": "Si⁴⁺", "formula": "SiO2", "reference": "NIST SRD 20"},
  {"element": "Si", "orbital": "2p", "binding_eV": 101.8, "compound": "SiO (suboxides)", "chemical_state": "Si²⁺", "formula": "SiOx", "reference": "NIST SRD 20"},
  {"element": "Si", "orbital": "2p", "binding_eV": 101.5, "compound": "Si₃N₄", "chemical_state": "Si-N", "formula": "Si3N4", "reference": "NIST SRD 20"},
  {"element": "Si", "orbital": "2p", "binding_eV": 100.4, "compound": "SiC", "chemical_state": "Si-C", "formula": "SiC", "reference": "NIST SRD 20"},
  {"element": "Si", "orbital": "2p", "binding_eV": 102.5, "compound": "Silicone (PDMS)", "chemical_state": "Si-O-Si", "formula": "SiO(CH3)2", "reference": "NIST SRD 20"},
  {"element": "Si", "orbital": "2p", "binding_eV": 104.0, "compound": "Silicate glass", "chemical_state": "Si⁴⁺", "formula": "SiO2", "reference": "NIST SRD 20"},
  {"element": "Si", "orbital": "KLL Auger", "binding_eV": 1383.0, "compound": "Si (Auger)", "chemical_state": "Si", "formula": "Si", "reference": "NIST SRD 20"},

  {"element": "P", "orbital": "2p", "binding_eV": 130.0, "compound": "P elemental", "chemical_state": "P⁰", "formula": "P", "reference": "NIST SRD 20"},
  {"element": "P", "orbital": "2p", "binding_eV": 133.5, "compound": "PO₄³⁻ (phosphate)", "chemical_state": "P⁵⁺", "formula": "PO4", "reference": "NIST SRD 20"},
  {"element": "P", "orbital": "2p", "binding_eV": 131.5, "compound": "P₂O₅", "chemical_state": "P⁵⁺", "formula": "P2O5", "reference": "NIST SRD 20"},
  {"element": "P", "orbital": "2p", "binding_eV": 129.5, "compound": "InP", "chemical_state": "P³⁻", "formula": "InP", "reference": "NIST SRD 20"},
  {"element": "P", "orbital": "2p", "binding_eV": 128.8, "compound": "GaP", "chemical_state": "P³⁻", "formula": "GaP", "reference": "NIST SRD 20"},
  {"element": "P", "orbital": "2p", "binding_eV": 136.5, "compound": "LiPF₆", "chemical_state": "P⁵⁺", "formula": "LiPF6", "reference": "NIST SRD 20"},
  {"element": "P", "orbital": "2p", "binding_eV": 134.0, "compound": "Na₃PO₄", "chemical_state": "P⁵⁺", "formula": "Na3PO4", "reference": "NIST SRD 20"},

  {"element": "S", "orbital": "2p3/2", "binding_eV": 161.3, "compound": "Metal sulfide (FeS₂)", "chemical_state": "S²⁻", "formula": "FeS2", "reference": "NIST SRD 20"},
  {"element": "S", "orbital": "2p3/2", "binding_eV": 162.0, "compound": "Thiol -SH", "chemical_state": "-SH", "formula": "R-SH", "reference": "NIST SRD 20"},
  {"element": "S", "orbital": "2p3/2", "binding_eV": 163.5, "compound": "Disulfide S-S", "chemical_state": "S-S", "formula": "R-S-S-R", "reference": "NIST SRD 20"},
  {"element": "S", "orbital": "2p3/2", "binding_eV": 164.0, "compound": "S elemental", "chemical_state": "S⁰", "formula": "S", "reference": "NIST SRD 20"},
  {"element": "S", "orbital": "2p3/2", "binding_eV": 166.0, "compound": "Sulfoxide SO", "chemical_state": "S²⁺", "formula": "R-SO-R", "reference": "NIST SRD 20"},
  {"element": "S", "orbital": "2p3/2", "binding_eV": 168.0, "compound": "Sulfone SO₂", "chemical_state": "S⁴⁺", "formula": "R-SO2-R", "reference": "NIST SRD 20"},
  {"element": "S", "orbital": "2p3/2", "binding_eV": 168.8, "compound": "Sulfate SO₄²⁻", "chemical_state": "S⁶⁺", "formula": "SO4", "reference": "NIST SRD 20"},
  {"element": "S", "orbital": "2p3/2", "binding_eV": 170.0, "compound": "Persulfate S₂O₈²⁻", "chemical_state": "S⁷⁺", "formula": "S2O8", "reference": "NIST SRD 20"},
  {"element": "S", "orbital": "2p3/2", "binding_eV": 161.8, "compound": "ZnS", "chemical_state": "S²⁻", "formula": "ZnS", "reference": "NIST SRD 20"},
  {"element": "S", "orbital": "2p3/2", "binding_eV": 162.5, "compound": "MoS₂", "chemical_state": "S²⁻", "formula": "MoS2", "reference": "NIST SRD 20"},
  {"element": "S", "orbital": "2p3/2", "binding_eV": 160.5, "compound": "CdS", "chemical_state": "S²⁻", "formula": "CdS", "reference": "NIST SRD 20"},
  {"element": "S", "orbital": "2p3/2", "binding_eV": 169.5, "compound": "BaSO₄", "chemical_state": "S⁶⁺", "formula": "BaSO4", "reference": "NIST SRD 20"},

  {"element": "Cl", "orbital": "2p3/2", "binding_eV": 198.5, "compound": "Metal chloride (NaCl)", "chemical_state": "Cl⁻", "formula": "NaCl", "reference": "NIST SRD 20"},
  {"element": "Cl", "orbital": "2p3/2", "binding_eV": 199.0, "compound": "KCl", "chemical_state": "Cl⁻", "formula": "KCl", "reference": "NIST SRD 20"},
  {"element": "Cl", "orbital": "2p3/2", "binding_eV": 200.5, "compound": "Organic C-Cl", "chemical_state": "C-Cl", "formula": "R-Cl", "reference": "NIST SRD 20"},
  {"element": "Cl", "orbital": "2p3/2", "binding_eV": 198.0, "compound": "FeCl₃", "chemical_state": "Cl⁻", "formula": "FeCl3", "reference": "NIST SRD 20"},
  {"element": "Cl", "orbital": "2p3/2", "binding_eV": 207.0, "compound": "Perchlorate ClO₄⁻", "chemical_state": "Cl⁷⁺", "formula": "ClO4", "reference": "NIST SRD 20"},
  {"element": "Cl", "orbital": "2p3/2", "binding_eV": 198.8, "compound": "CaCl₂", "chemical_state": "Cl⁻", "formula": "CaCl2", "reference": "NIST SRD 20"},

  {"element": "K", "orbital": "2p3/2", "binding_eV": 292.8, "compound": "K metal", "chemical_state": "K⁰", "formula": "K", "reference": "NIST SRD 20"},
  {"element": "K", "orbital": "2p3/2", "binding_eV": 293.0, "compound": "KCl", "chemical_state": "K⁺", "formula": "KCl", "reference": "NIST SRD 20"},
  {"element": "K", "orbital": "2p3/2", "binding_eV": 292.5, "compound": "K₂O", "chemical_state": "K⁺", "formula": "K2O", "reference": "NIST SRD 20"},
  {"element": "K", "orbital": "2p3/2", "binding_eV": 293.3, "compound": "K₂CO₃", "chemical_state": "K⁺", "formula": "K2CO3", "reference": "NIST SRD 20"},
  {"element": "K", "orbital": "2p3/2", "binding_eV": 293.5, "compound": "KOH", "chemical_state": "K⁺", "formula": "KOH", "reference": "NIST SRD 20"},

  {"element": "Ca", "orbital": "2p3/2", "binding_eV": 346.0, "compound": "Ca metal", "chemical_state": "Ca⁰", "formula": "Ca", "reference": "NIST SRD 20"},
  {"element": "Ca", "orbital": "2p3/2", "binding_eV": 347.0, "compound": "CaO", "chemical_state": "Ca²⁺", "formula": "CaO", "reference": "NIST SRD 20"},
  {"element": "Ca", "orbital": "2p3/2", "binding_eV": 347.2, "compound": "Ca(OH)₂", "chemical_state": "Ca²⁺", "formula": "Ca(OH)2", "reference": "NIST SRD 20"},
  {"element": "Ca", "orbital": "2p3/2", "binding_eV": 347.5, "compound": "CaCO₃", "chemical_state": "Ca²⁺", "formula": "CaCO3", "reference": "NIST SRD 20"},
  {"element": "Ca", "orbital": "2p3/2", "binding_eV": 348.0, "compound": "CaSO₄", "chemical_state": "Ca²⁺", "formula": "CaSO4", "reference": "NIST SRD 20"},
  {"element": "Ca", "orbital": "2p3/2", "binding_eV": 348.2, "compound": "CaF₂", "chemical_state": "Ca²⁺", "formula": "CaF2", "reference": "NIST SRD 20"},

  {"element": "Sc", "orbital": "2p3/2", "binding_eV": 398.4, "compound": "Sc metal", "chemical_state": "Sc⁰", "formula": "Sc", "reference": "NIST SRD 20"},
  {"element": "Sc", "orbital": "2p3/2", "binding_eV": 401.8, "compound": "Sc₂O₃", "chemical_state": "Sc³⁺", "formula": "Sc2O3", "reference": "NIST SRD 20"},

  {"element": "Ti", "orbital": "2p3/2", "binding_eV": 453.9, "compound": "Ti metal", "chemical_state": "Ti⁰", "formula": "Ti", "reference": "NIST SRD 20"},
  {"element": "Ti", "orbital": "2p3/2", "binding_eV": 458.6, "compound": "TiO₂ (rutile/anatase)", "chemical_state": "Ti⁴⁺", "formula": "TiO2", "reference": "NIST SRD 20"},
  {"element": "Ti", "orbital": "2p3/2", "binding_eV": 456.0, "compound": "Ti₂O₃", "chemical_state": "Ti³⁺", "formula": "Ti2O3", "reference": "NIST SRD 20"},
  {"element": "Ti", "orbital": "2p3/2", "binding_eV": 455.0, "compound": "TiN", "chemical_state": "Ti³⁺", "formula": "TiN", "reference": "NIST SRD 20"},
  {"element": "Ti", "orbital": "2p3/2", "binding_eV": 454.8, "compound": "TiC", "chemical_state": "Ti²⁺", "formula": "TiC", "reference": "NIST SRD 20"},
  {"element": "Ti", "orbital": "2p3/2", "binding_eV": 457.5, "compound": "TiO₂ (reduced)", "chemical_state": "Ti³⁺/Ti⁴⁺", "formula": "TiO2-x", "reference": "NIST SRD 20"},
  {"element": "Ti", "orbital": "2p3/2", "binding_eV": 459.0, "compound": "BaTiO₃", "chemical_state": "Ti⁴⁺", "formula": "BaTiO3", "reference": "NIST SRD 20"},
  {"element": "Ti", "orbital": "2p3/2", "binding_eV": 460.0, "compound": "TiF₄", "chemical_state": "Ti⁴⁺", "formula": "TiF4", "reference": "NIST SRD 20"},
  {"element": "Ti", "orbital": "LMM Auger", "binding_eV": 1070.0, "compound": "Ti (Auger)", "chemical_state": "Ti", "formula": "Ti", "reference": "NIST SRD 20"},

  {"element": "V", "orbital": "2p3/2", "binding_eV": 512.3, "compound": "V metal", "chemical_state": "V⁰", "formula": "V", "reference": "NIST SRD 20"},
  {"element": "V", "orbital": "2p3/2", "binding_eV": 517.2, "compound": "V₂O₅", "chemical_state": "V⁵⁺", "formula": "V2O5", "reference": "NIST SRD 20"},
  {"element": "V", "orbital": "2p3/2", "binding_eV": 515.8, "compound": "VO₂", "chemical_state": "V⁴⁺", "formula": "VO2", "reference": "NIST SRD 20"},
  {"element": "V", "orbital": "2p3/2", "binding_eV": 513.8, "compound": "V₂O₃", "chemical_state": "V³⁺", "formula": "V2O3", "reference": "NIST SRD 20"},
  {"element": "V", "orbital": "2p3/2", "binding_eV": 516.5, "compound": "NaVO₃ (vanadate)", "chemical_state": "V⁵⁺", "formula": "NaVO3", "reference": "NIST SRD 20"},
  {"element": "V", "orbital": "2p3/2", "binding_eV": 513.2, "compound": "VN", "chemical_state": "V³⁺", "formula": "VN", "reference": "NIST SRD 20"},

  {"element": "Cr", "orbital": "2p3/2", "binding_eV": 574.2, "compound": "Cr metal", "chemical_state": "Cr⁰", "formula": "Cr", "reference": "NIST SRD 20"},
  {"element": "Cr", "orbital": "2p3/2", "binding_eV": 576.5, "compound": "Cr₂O₃", "chemical_state": "Cr³⁺", "formula": "Cr2O3", "reference": "NIST SRD 20"},
  {"element": "Cr", "orbital": "2p3/2", "binding_eV": 579.5, "compound": "CrO₃", "chemical_state": "Cr⁶⁺", "formula": "CrO3", "reference": "NIST SRD 20"},
  {"element": "Cr", "orbital": "2p3/2", "binding_eV": 577.0, "compound": "Cr(OH)₃", "chemical_state": "Cr³⁺", "formula": "Cr(OH)3", "reference": "NIST SRD 20"},
  {"element": "Cr", "orbital": "2p3/2", "binding_eV": 580.0, "compound": "K₂CrO₄ (chromate)", "chemical_state": "Cr⁶⁺", "formula": "K2CrO4", "reference": "NIST SRD 20"},
  {"element": "Cr", "orbital": "2p3/2", "binding_eV": 575.5, "compound": "CrN", "chemical_state": "Cr³⁺", "formula": "CrN", "reference": "NIST SRD 20"},

  {"element": "Mn", "orbital": "2p3/2", "binding_eV": 638.8, "compound": "Mn metal", "chemical_state": "Mn⁰", "formula": "Mn", "reference": "NIST SRD 20"},
  {"element": "Mn", "orbital": "2p3/2", "binding_eV": 641.0, "compound": "MnO", "chemical_state": "Mn²⁺", "formula": "MnO", "reference": "NIST SRD 20"},
  {"element": "Mn", "orbital": "2p3/2", "binding_eV": 641.8, "compound": "Mn₂O₃", "chemical_state": "Mn³⁺", "formula": "Mn2O3", "reference": "NIST SRD 20"},
  {"element": "Mn", "orbital": "2p3/2", "binding_eV": 642.2, "compound": "MnO₂", "chemical_state": "Mn⁴⁺", "formula": "MnO2", "reference": "NIST SRD 20"},
  {"element": "Mn", "orbital": "2p3/2", "binding_eV": 640.5, "compound": "MnS", "chemical_state": "Mn²⁺", "formula": "MnS", "reference": "NIST SRD 20"},
  {"element": "Mn", "orbital": "2p3/2", "binding_eV": 641.4, "compound": "Mn(OH)₂", "chemical_state": "Mn²⁺", "formula": "Mn(OH)2", "reference": "NIST SRD 20"},
  {"element": "Mn", "orbital": "2p3/2", "binding_eV": 643.0, "compound": "KMnO₄ (permanganate)", "chemical_state": "Mn⁷⁺", "formula": "KMnO4", "reference": "NIST SRD 20"},
  {"element": "Mn", "orbital": "2p3/2", "binding_eV": 642.5, "compound": "MnOOH", "chemical_state": "Mn³⁺", "formula": "MnOOH", "reference": "NIST SRD 20"},

  {"element": "Fe", "orbital": "2p3/2", "binding_eV": 706.8, "compound": "Fe metal", "chemical_state": "Fe⁰", "formula": "Fe", "reference": "NIST SRD 20"},
  {"element": "Fe", "orbital": "2p3/2", "binding_eV": 709.5, "compound": "FeO (wustite)", "chemical_state": "Fe²⁺", "formula": "FeO", "reference": "NIST SRD 20"},
  {"element": "Fe", "orbital": "2p3/2", "binding_eV": 710.8, "compound": "Fe₂O₃ (hematite)", "chemical_state": "Fe³⁺", "formula": "Fe2O3", "reference": "NIST SRD 20"},
  {"element": "Fe", "orbital": "2p3/2", "binding_eV": 710.5, "compound": "Fe₃O₄ (magnetite)", "chemical_state": "Fe²⁺/Fe³⁺", "formula": "Fe3O4", "reference": "NIST SRD 20"},
  {"element": "Fe", "orbital": "2p3/2", "binding_eV": 711.3, "compound": "FeOOH (goethite)", "chemical_state": "Fe³⁺", "formula": "FeOOH", "reference": "NIST SRD 20"},
  {"element": "Fe", "orbital": "2p3/2", "binding_eV": 710.3, "compound": "FeSO₄", "chemical_state": "Fe²⁺", "formula": "FeSO4", "reference": "NIST SRD 20"},
  {"element": "Fe", "orbital": "2p3/2", "binding_eV": 711.5, "compound": "Fe₂(SO₄)₃", "chemical_state": "Fe³⁺", "formula": "Fe2(SO4)3", "reference": "NIST SRD 20"},
  {"element": "Fe", "orbital": "2p3/2", "binding_eV": 707.5, "compound": "FeS", "chemical_state": "Fe²⁺", "formula": "FeS", "reference": "NIST SRD 20"},
  {"element": "Fe", "orbital": "2p3/2", "binding_eV": 707.2, "compound": "FeS₂ (pyrite)", "chemical_state": "Fe²⁺", "formula": "FeS2", "reference": "NIST SRD 20"},
  {"element": "Fe", "orbital": "2p3/2", "binding_eV": 712.0, "compound": "FeCl₃", "chemical_state": "Fe³⁺", "formula": "FeCl3", "reference": "NIST SRD 20"},
  {"element": "Fe", "orbital": "2p3/2", "binding_eV": 710.0, "compound": "FeCl₂", "chemical_state": "Fe²⁺", "formula": "FeCl2", "reference": "NIST SRD 20"},
  {"element": "Fe", "orbital": "2p3/2", "binding_eV": 711.0, "compound": "FePO₄", "chemical_state": "Fe³⁺", "formula": "FePO4", "reference": "NIST SRD 20"},
  {"element": "Fe", "orbital": "2p3/2", "binding_eV": 709.8, "compound": "LiFePO₄", "chemical_state": "Fe²⁺", "formula": "LiFePO4", "reference": "NIST SRD 20"},
  {"element": "Fe", "orbital": "LMM Auger", "binding_eV": 783.0, "compound": "Fe (Auger)", "chemical_state": "Fe", "formula": "Fe", "reference": "NIST SRD 20"},

  {"element": "Co", "orbital": "2p3/2", "binding_eV": 778.3, "compound": "Co metal", "chemical_state": "Co⁰", "formula": "Co", "reference": "NIST SRD 20"},
  {"element": "Co", "orbital": "2p3/2", "binding_eV": 780.2, "compound": "CoO", "chemical_state": "Co²⁺", "formula": "CoO", "reference": "NIST SRD 20"},
  {"element": "Co", "orbital": "2p3/2", "binding_eV": 779.8, "compound": "Co₃O₄", "chemical_state": "Co²⁺/Co³⁺", "formula": "Co3O4", "reference": "NIST SRD 20"},
  {"element": "Co", "orbital": "2p3/2", "binding_eV": 780.5, "compound": "Co(OH)₂", "chemical_state": "Co²⁺", "formula": "Co(OH)2", "reference": "NIST SRD 20"},
  {"element": "Co", "orbital": "2p3/2", "binding_eV": 781.0, "compound": "CoOOH", "chemical_state": "Co³⁺", "formula": "CoOOH", "reference": "NIST SRD 20"},
  {"element": "Co", "orbital": "2p3/2", "binding_eV": 781.5, "compound": "CoSO₄", "chemical_state": "Co²⁺", "formula": "CoSO4", "reference": "NIST SRD 20"},
  {"element": "Co", "orbital": "2p3/2", "binding_eV": 778.8, "compound": "CoS", "chemical_state": "Co²⁺", "formula": "CoS", "reference": "NIST SRD 20"},
  {"element": "Co", "orbital": "2p3/2", "binding_eV": 782.0, "compound": "Co(NO₃)₂", "chemical_state": "Co²⁺", "formula": "Co(NO3)2", "reference": "NIST SRD 20"},
  {"element": "Co", "orbital": "LMM Auger", "binding_eV": 716.0, "compound": "Co (Auger)", "chemical_state": "Co", "formula": "Co", "reference": "NIST SRD 20"},

  {"element": "Ni", "orbital": "2p3/2", "binding_eV": 852.7, "compound": "Ni metal", "chemical_state": "Ni⁰", "formula": "Ni", "reference": "NIST SRD 20"},
  {"element": "Ni", "orbital": "2p3/2", "binding_eV": 853.8, "compound": "NiO", "chemical_state": "Ni²⁺", "formula": "NiO", "reference": "NIST SRD 20"},
  {"element": "Ni", "orbital": "2p3/2", "binding_eV": 854.6, "compound": "Ni₂O₃", "chemical_state": "Ni³⁺", "formula": "Ni2O3", "reference": "NIST SRD 20"},
  {"element": "Ni", "orbital": "2p3/2", "binding_eV": 855.6, "compound": "Ni(OH)₂", "chemical_state": "Ni²⁺", "formula": "Ni(OH)2", "reference": "NIST SRD 20"},
  {"element": "Ni", "orbital": "2p3/2", "binding_eV": 856.0, "compound": "NiOOH", "chemical_state": "Ni³⁺", "formula": "NiOOH", "reference": "NIST SRD 20"},
  {"element": "Ni", "orbital": "2p3/2", "binding_eV": 854.0, "compound": "NiS", "chemical_state": "Ni²⁺", "formula": "NiS", "reference": "NIST SRD 20"},
  {"element": "Ni", "orbital": "2p3/2", "binding_eV": 856.5, "compound": "NiSO₄", "chemical_state": "Ni²⁺", "formula": "NiSO4", "reference": "NIST SRD 20"},
  {"element": "Ni", "orbital": "2p3/2", "binding_eV": 857.0, "compound": "NiCl₂", "chemical_state": "Ni²⁺", "formula": "NiCl2", "reference": "NIST SRD 20"},
  {"element": "Ni", "orbital": "LMM Auger", "binding_eV": 645.0, "compound": "Ni (Auger)", "chemical_state": "Ni", "formula": "Ni", "reference": "NIST SRD 20"},

  {"element": "Cu", "orbital": "2p3/2", "binding_eV": 932.7, "compound": "Cu metal", "chemical_state": "Cu⁰", "formula": "Cu", "reference": "NIST SRD 20"},
  {"element": "Cu", "orbital": "2p3/2", "binding_eV": 932.5, "compound": "Cu₂O", "chemical_state": "Cu⁺", "formula": "Cu2O", "reference": "NIST SRD 20"},
  {"element": "Cu", "orbital": "2p3/2", "binding_eV": 933.6, "compound": "CuO", "chemical_state": "Cu²⁺", "formula": "CuO", "reference": "NIST SRD 20"},
  {"element": "Cu", "orbital": "2p3/2", "binding_eV": 934.6, "compound": "Cu(OH)₂", "chemical_state": "Cu²⁺", "formula": "Cu(OH)2", "reference": "NIST SRD 20"},
  {"element": "Cu", "orbital": "2p3/2", "binding_eV": 935.0, "compound": "CuSO₄", "chemical_state": "Cu²⁺", "formula": "CuSO4", "reference": "NIST SRD 20"},
  {"element": "Cu", "orbital": "2p3/2", "binding_eV": 932.2, "compound": "CuS", "chemical_state": "Cu²⁺", "formula": "CuS", "reference": "NIST SRD 20"},
  {"element": "Cu", "orbital": "2p3/2", "binding_eV": 935.5, "compound": "CuCl₂", "chemical_state": "Cu²⁺", "formula": "CuCl2", "reference": "NIST SRD 20"},
  {"element": "Cu", "orbital": "2p3/2", "binding_eV": 932.4, "compound": "CuCl", "chemical_state": "Cu⁺", "formula": "CuCl", "reference": "NIST SRD 20"},
  {"element": "Cu", "orbital": "2p3/2", "binding_eV": 934.0, "compound": "CuCO₃ (malachite)", "chemical_state": "Cu²⁺", "formula": "CuCO3", "reference": "NIST SRD 20"},
  {"element": "Cu", "orbital": "LMM Auger", "binding_eV": 568.0, "compound": "Cu metal (Auger)", "chemical_state": "Cu⁰", "formula": "Cu", "reference": "NIST SRD 20"},
  {"element": "Cu", "orbital": "LMM Auger", "binding_eV": 570.0, "compound": "CuO (Auger)", "chemical_state": "Cu²⁺", "formula": "CuO", "reference": "NIST SRD 20"},

  {"element": "Zn", "orbital": "2p3/2", "binding_eV": 1021.8, "compound": "Zn metal", "chemical_state": "Zn⁰", "formula": "Zn", "reference": "NIST SRD 20"},
  {"element": "Zn", "orbital": "2p3/2", "binding_eV": 1021.5, "compound": "ZnO", "chemical_state": "Zn²⁺", "formula": "ZnO", "reference": "NIST SRD 20"},
  {"element": "Zn", "orbital": "2p3/2", "binding_eV": 1022.0, "compound": "Zn(OH)₂", "chemical_state": "Zn²⁺", "formula": "Zn(OH)2", "reference": "NIST SRD 20"},
  {"element": "Zn", "orbital": "2p3/2", "binding_eV": 1022.5, "compound": "ZnSO₄", "chemical_state": "Zn²⁺", "formula": "ZnSO4", "reference": "NIST SRD 20"},
  {"element": "Zn", "orbital": "2p3/2", "binding_eV": 1022.2, "compound": "ZnCl₂", "chemical_state": "Zn²⁺", "formula": "ZnCl2", "reference": "NIST SRD 20"},
  {"element": "Zn", "orbital": "2p3/2", "binding_eV": 1021.2, "compound": "ZnS", "chemical_state": "Zn²⁺", "formula": "ZnS", "reference": "NIST SRD 20"},
  {"element": "Zn", "orbital": "2p3/2", "binding_eV": 1023.0, "compound": "ZnCO₃ (smithsonite)", "chemical_state": "Zn²⁺", "formula": "ZnCO3", "reference": "NIST SRD 20"},
  {"element": "Zn", "orbital": "LMM Auger", "binding_eV": 498.0, "compound": "Zn (Auger)", "chemical_state": "Zn", "formula": "Zn", "reference": "NIST SRD 20"},

  {"element": "Ga", "orbital": "2p3/2", "binding_eV": 1117.0, "compound": "Ga metal", "chemical_state": "Ga⁰", "formula": "Ga", "reference": "NIST SRD 20"},
  {"element": "Ga", "orbital": "2p3/2", "binding_eV": 1118.0, "compound": "Ga₂O₃", "chemical_state": "Ga³⁺", "formula": "Ga2O3", "reference": "NIST SRD 20"},
  {"element": "Ga", "orbital": "2p3/2", "binding_eV": 1117.5, "compound": "GaAs", "chemical_state": "Ga³⁺", "formula": "GaAs", "reference": "NIST SRD 20"},
  {"element": "Ga", "orbital": "2p3/2", "binding_eV": 1117.3, "compound": "GaN", "chemical_state": "Ga³⁺", "formula": "GaN", "reference": "NIST SRD 20"},
  {"element": "Ga", "orbital": "2p3/2", "binding_eV": 1117.8, "compound": "GaP", "chemical_state": "Ga³⁺", "formula": "GaP", "reference": "NIST SRD 20"},
  {"element": "Ga", "orbital": "3d5/2", "binding_eV": 18.7, "compound": "Ga metal", "chemical_state": "Ga⁰", "formula": "Ga", "reference": "NIST SRD 20"},
  {"element": "Ga", "orbital": "3d5/2", "binding_eV": 20.5, "compound": "Ga₂O₃", "chemical_state": "Ga³⁺", "formula": "Ga2O3", "reference": "NIST SRD 20"},

  {"element": "Ge", "orbital": "3d5/2", "binding_eV": 29.2, "compound": "Ge elemental", "chemical_state": "Ge⁰", "formula": "Ge", "reference": "NIST SRD 20"},
  {"element": "Ge", "orbital": "3d5/2", "binding_eV": 32.5, "compound": "GeO₂", "chemical_state": "Ge⁴⁺", "formula": "GeO2", "reference": "NIST SRD 20"},
  {"element": "Ge", "orbital": "3d5/2", "binding_eV": 30.8, "compound": "GeO", "chemical_state": "Ge²⁺", "formula": "GeO", "reference": "NIST SRD 20"},
  {"element": "Ge", "orbital": "2p3/2", "binding_eV": 1217.4, "compound": "Ge elemental", "chemical_state": "Ge⁰", "formula": "Ge", "reference": "NIST SRD 20"},
  {"element": "Ge", "orbital": "2p3/2", "binding_eV": 1220.8, "compound": "GeO₂", "chemical_state": "Ge⁴⁺", "formula": "GeO2", "reference": "NIST SRD 20"},

  {"element": "As", "orbital": "3d5/2", "binding_eV": 41.0, "compound": "As elemental", "chemical_state": "As⁰", "formula": "As", "reference": "NIST SRD 20"},
  {"element": "As", "orbital": "3d5/2", "binding_eV": 44.5, "compound": "As₂O₃", "chemical_state": "As³⁺", "formula": "As2O3", "reference": "NIST SRD 20"},
  {"element": "As", "orbital": "3d5/2", "binding_eV": 45.5, "compound": "As₂O₅", "chemical_state": "As⁵⁺", "formula": "As2O5", "reference": "NIST SRD 20"},
  {"element": "As", "orbital": "3d5/2", "binding_eV": 41.5, "compound": "GaAs", "chemical_state": "As³⁻", "formula": "GaAs", "reference": "NIST SRD 20"},

  {"element": "Se", "orbital": "3d5/2", "binding_eV": 55.5, "compound": "Se elemental", "chemical_state": "Se⁰", "formula": "Se", "reference": "NIST SRD 20"},
  {"element": "Se", "orbital": "3d5/2", "binding_eV": 54.0, "compound": "Metal selenide", "chemical_state": "Se²⁻", "formula": "MSe", "reference": "NIST SRD 20"},
  {"element": "Se", "orbital": "3d5/2", "binding_eV": 59.0, "compound": "SeO₂", "chemical_state": "Se⁴⁺", "formula": "SeO2", "reference": "NIST SRD 20"},
  {"element": "Se", "orbital": "3d5/2", "binding_eV": 61.0, "compound": "SeO₃²⁻ (selenate)", "chemical_state": "Se⁶⁺", "formula": "SeO3", "reference": "NIST SRD 20"},

  {"element": "Br", "orbital": "3d5/2", "binding_eV": 68.8, "compound": "KBr", "chemical_state": "Br⁻", "formula": "KBr", "reference": "NIST SRD 20"},
  {"element": "Br", "orbital": "3d5/2", "binding_eV": 69.0, "compound": "NaBr", "chemical_state": "Br⁻", "formula": "NaBr", "reference": "NIST SRD 20"},
  {"element": "Br", "orbital": "3d5/2", "binding_eV": 70.5, "compound": "Organic C-Br", "chemical_state": "C-Br", "formula": "R-Br", "reference": "NIST SRD 20"},

  {"element": "Sr", "orbital": "3d5/2", "binding_eV": 133.5, "compound": "Sr metal", "chemical_state": "Sr⁰", "formula": "Sr", "reference": "NIST SRD 20"},
  {"element": "Sr", "orbital": "3d5/2", "binding_eV": 134.0, "compound": "SrO", "chemical_state": "Sr²⁺", "formula": "SrO", "reference": "NIST SRD 20"},
  {"element": "Sr", "orbital": "3d5/2", "binding_eV": 134.5, "compound": "SrCO₃", "chemical_state": "Sr²⁺", "formula": "SrCO3", "reference": "NIST SRD 20"},
  {"element": "Sr", "orbital": "3d5/2", "binding_eV": 133.8, "compound": "SrTiO₃", "chemical_state": "Sr²⁺", "formula": "SrTiO3", "reference": "NIST SRD 20"},
  {"element": "Sr", "orbital": "3d5/2", "binding_eV": 135.0, "compound": "SrSO₄", "chemical_state": "Sr²⁺", "formula": "SrSO4", "reference": "NIST SRD 20"},

  {"element": "Y", "orbital": "3d5/2", "binding_eV": 156.0, "compound": "Y metal", "chemical_state": "Y⁰", "formula": "Y", "reference": "NIST SRD 20"},
  {"element": "Y", "orbital": "3d5/2", "binding_eV": 157.0, "compound": "Y₂O₃", "chemical_state": "Y³⁺", "formula": "Y2O3", "reference": "NIST SRD 20"},
  {"element": "Y", "orbital": "3d5/2", "binding_eV": 156.5, "compound": "YF₃", "chemical_state": "Y³⁺", "formula": "YF3", "reference": "NIST SRD 20"},
  {"element": "Y", "orbital": "3d5/2", "binding_eV": 157.5, "compound": "Y(OH)₃", "chemical_state": "Y³⁺", "formula": "Y(OH)3", "reference": "NIST SRD 20"},

  {"element": "Zr", "orbital": "3d5/2", "binding_eV": 178.8, "compound": "Zr metal", "chemical_state": "Zr⁰", "formula": "Zr", "reference": "NIST SRD 20"},
  {"element": "Zr", "orbital": "3d5/2", "binding_eV": 182.0, "compound": "ZrO₂", "chemical_state": "Zr⁴⁺", "formula": "ZrO2", "reference": "NIST SRD 20"},
  {"element": "Zr", "orbital": "3d5/2", "binding_eV": 180.5, "compound": "ZrN", "chemical_state": "Zr³⁺", "formula": "ZrN", "reference": "NIST SRD 20"},
  {"element": "Zr", "orbital": "3d5/2", "binding_eV": 179.5, "compound": "ZrC", "chemical_state": "Zr⁴⁺", "formula": "ZrC", "reference": "NIST SRD 20"},
  {"element": "Zr", "orbital": "3d5/2", "binding_eV": 183.0, "compound": "ZrSiO₄ (zircon)", "chemical_state": "Zr⁴⁺", "formula": "ZrSiO4", "reference": "NIST SRD 20"},

  {"element": "Nb", "orbital": "3d5/2", "binding_eV": 202.3, "compound": "Nb metal", "chemical_state": "Nb⁰", "formula": "Nb", "reference": "NIST SRD 20"},
  {"element": "Nb", "orbital": "3d5/2", "binding_eV": 207.2, "compound": "Nb₂O₅", "chemical_state": "Nb⁵⁺", "formula": "Nb2O5", "reference": "NIST SRD 20"},
  {"element": "Nb", "orbital": "3d5/2", "binding_eV": 204.5, "compound": "NbO₂", "chemical_state": "Nb⁴⁺", "formula": "NbO2", "reference": "NIST SRD 20"},
  {"element": "Nb", "orbital": "3d5/2", "binding_eV": 203.5, "compound": "NbC", "chemical_state": "Nb²⁺", "formula": "NbC", "reference": "NIST SRD 20"},
  {"element": "Nb", "orbital": "3d5/2", "binding_eV": 204.0, "compound": "NbN", "chemical_state": "Nb³⁺", "formula": "NbN", "reference": "NIST SRD 20"},

  {"element": "Mo", "orbital": "3d5/2", "binding_eV": 227.6, "compound": "Mo metal", "chemical_state": "Mo⁰", "formula": "Mo", "reference": "NIST SRD 20"},
