Repository: Zhangyu2024-crypto/Lattice

## Reference databases

| File | Source | Size | Notes |
|---|---|---|---|
| `data/xrd_references.json` | curated common phases | ~28 KB | 41 entries; bundled for zero-config use |
| `data/xps_lines.json` | lattice-cli `xps_binding_energies.json` (NIST SRD 20) | 79 KB | 502 BE entries for `xps.lookup` |
| `data/xps_reference_lines.json` | lattice-cli XPS validation export | 31 KB | element-keyed reference DB for `xps.validate` |
| `data/xps_rsf_scofield.json` | Scofield RSF table | 2 KB | relative sensitivity factors for `xps.quantify` |

File: worker/data/xps_reference_lines.json
{
  "Li": [
    {
      "orbital": "1s",
      "energy_eV": 54.7,
      "primary": true
    },
    {
      "orbital": "KVV Auger",
      "energy_eV": 1428.0,
      "note": "Approx BE with Al Ka"
    }
  ],
  "Be": [
    {
      "orbital": "1s",
      "energy_eV": 111.8,
      "primary": true
    },
    {
      "orbital": "KLL Auger",
      "energy_eV": 1380.0
    }
  ],
  "B": [
    {
      "orbital": "1s",
      "energy_eV": 187.5,
      "note": "Elemental",
      "primary": true
    },
    {
      "orbital": "1s",
      "energy_eV": 189.6,
      "note": "B-O",
      "primary": true
    },
    {
      "orbital": "1s",
      "energy_eV": 192.0,
      "note": "B2O3",
      "primary": true
    },
    {
      "orbital": "KLL Auger",
      "energy_eV": 1305.0
    }
  ],
  "C": [
    {
      "orbital": "1s",
      "energy_eV": 284.8,
      "note": "C-C / C-H",
      "primary": true
    },
    {
      "orbital": "1s",
      "energy_eV": 286.5,
      "note": "C-O",
      "primary": true
    },
    {
      "orbital": "1s",
      "energy_eV": 288.0,
      "note": "C=O",
      "primary": true
    },
    {
      "orbital": "1s",
      "energy_eV": 289.0,
      "note": "O-C=O",
      "primary": true
    },
    {
      "orbital": "1s",
      "energy_eV": 291.5,
      "note": "CF2",
      "primary": true
    },
    {
      "orbital": "1s",
      "energy_eV": 293.5,
      "note": "CF3",
      "primary": true
    },
    {
      "orbital": "KLL Auger",
      "energy_eV": 1223.0
    }
  ],
  "N": [
    {
      "orbital": "1s",
      "energy_eV": 398.0,
      "note": "Nitride (M-N)",
      "primary": true
    },
    {
      "orbital": "1s",
      "energy_eV": 399.5,
      "note": "Pyridinic N",
      "primary": true
    },
    {
      "orbital": "1s",
      "energy_eV": 400.5,
      "note": "Pyrrolic N",
      "primary": true
    },
    {
      "orbital": "1s",
      "energy_eV": 401.0,
      "note": "Graphitic N",
      "primary": true
    },
    {
      "orbital": "1s",
      "energy_eV": 403.0,
      "note": "N-O",
      "primary": true
    },
    {
      "orbital": "1s",
      "energy_eV": 406.0,
      "note": "NO3-",
      "primary": true
    },
    {
      "orbital": "KLL Auger",
      "energy_eV": 1105.0
    }
  ],
  "O": [
    {
      "orbital": "1s",
      "energy_eV": 529.5,
      "note": "Metal Oxide (lattice O)",
      "primary": true
    },
    {
      "orbital": "1s",
      "energy_eV": 531.0,
      "note": "Hydroxide / Defect O",
      "primary": true
    },
    {
      "orbital": "1s",
      "energy_eV": 532.0,
      "note": "C=O / Organic",
      "primary": true
    },
    {
      "orbital": "1s",
      "energy_eV": 533.0,
      "note": "C-O / SiO2",
      "primary": true
    },
    {
      "orbital": "1s",
      "energy_eV": 534.0,
      "note": "Adsorbed H2O",
      "primary": true
    },
    {
      "orbital": "2s",
      "energy_eV": 24.0
    },
    {
      "orbital": "KLL Auger",
      "energy_eV": 978.0
    }
  ],
  "F": [
    {
      "orbital": "1s",
      "energy_eV": 685.0,
      "note": "Metal Fluoride",
      "primary": true
    },
    {
      "orbital": "1s",
      "energy_eV": 687.0,
      "note": "Semi-ionic F",
      "primary": true
    },
    {
      "orbital": "1s",
      "energy_eV": 689.0,
      "note": "Organic F (C-F)",
      "primary": true
    },
    {
      "orbital": "2s",
      "energy_eV": 31.0
    },
    {
      "orbital": "KLL Auger",
      "energy_eV": 834.0
    }
  ],
  "Ne": [
    {
      "orbital": "1s",
      "energy_eV": 870.2,
      "primary": true
    },
    {
      "orbital": "2s",
      "energy_eV": 48.5
    },
    {
      "orbital": "2p",
      "energy_eV": 21.7
    }
  ],
  "Na": [
    {
      "orbital": "1s",
      "energy_eV": 1071.8,
      "primary": true
    },
    {
      "orbital": "2s",
      "energy_eV": 63.5
    },
    {
      "orbital": "2p",
      "energy_eV": 30.5
    },
    {
      "orbital": "KLL Auger",
      "energy_eV": 497.0,
      "note": "KL23L23"
    },
    {
      "orbital": "KLL Auger",
      "energy_eV": 502.0,
      "note": "KL1L23"
    }
  ],
  "Mg": [
    {
      "orbital": "1s",
      "energy_eV": 1303.0,
      "primary": true
    },
    {
      "orbital": "2s",
      "energy_eV": 88.6
    },
    {
      "orbital": "2p",
      "energy_eV": 49.5,
      "note": "Metal"
    },
    {
      "orbital": "2p",
      "energy_eV": 51.0,
      "note": "Oxide"
    },
    {
      "orbital": "KLL Auger",
      "energy_eV": 306.0
    }
  ],
  "Al": [
    {
      "orbital": "2s",
      "energy_eV": 117.8,
      "note": "Metal"
    },
    {
      "orbital": "2s",
      "energy_eV": 119.5,
      "note": "Oxide"
    },
    {
      "orbital": "2p",
      "energy_eV": 72.9,
      "note": "Metal",
      "primary": true
    },
    {
      "orbital": "2p",
      "energy_eV": 74.5,
      "note": "Oxide (Al2O3)",
      "primary": true
    },
    {
      "orbital": "KLL Auger",
      "energy_eV": 1393.0
    }
  ],
  "Si": [
    {
      "orbital": "2s",
      "energy_eV": 150.5,
      "note": "Elemental"
    },
    {
      "orbital": "2s",
      "energy_eV": 154.0,
      "note": "SiO2"
    },
    {
      "orbital": "2p",
      "energy_eV": 99.3,
      "note": "Elemental",
      "primary": true
    },
    {
      "orbital": "2p",
      "energy_eV": 101.5,
      "note": "Si suboxide",
      "primary": true
    },
    {
      "orbital": "2p",
      "energy_eV": 103.5,
      "note": "SiO2",
      "primary": true
    },
    {
      "orbital": "KLL Auger",
      "energy_eV": 1383.0
    }
  ],
  "P": [
    {
      "orbital": "2s",
      "energy_eV": 189.0
    },
    {
      "orbital": "2p",
      "energy_eV": 129.0,
      "note": "Elemental P",
      "primary": true
    },
    {
      "orbital": "2p",
      "energy_eV": 130.0,
      "note": "Red P",
      "primary": true
    },
    {
      "orbital": "2p",
      "energy_eV": 133.5,
      "note": "Phosphate (PO4)",
      "primary": true
    },
    {
      "orbital": "KLL Auger",
      "energy_eV": 1333.0
    }
  ],
  "S": [
    {
      "orbital": "2s",
      "energy_eV": 230.9
    },
    {
      "orbital": "2p3/2",
      "energy_eV": 162.0,
      "note": "Sulfide (S2-)",
      "primary": true
    },
    {
      "orbital": "2p3/2",
      "energy_eV": 163.5,
      "note": "Thiol (S-H)",
      "primary": true
    },
    {
      "orbital": "2p3/2",
      "energy_eV": 164.0,
      "note": "Disulfide (S-S)",
      "primary": true
    },
    {
      "orbital": "2p3/2",
      "energy_eV": 166.0,
      "note": "Sulfite (SO3)",
      "primary": true
    },
    {
      "orbital": "2p3/2",
      "energy_eV": 168.5,
      "note": "Sulfate (SO4)",
      "primary": true
    },
    {
      "orbital": "2p1/2",
      "energy_eV": 163.2,
      "note": "Sulfide",
      "doublet_of": "2p3/2"
    },
    {
      "orbital": "2p1/2",
      "energy_eV": 169.7,
      "note": "Sulfate",
      "doublet_of": "2p3/2"
    },
    {
      "orbital": "LMM Auger",
      "energy_eV": 1283.0
    }
  ],
  "Cl": [
    {
      "orbital": "2s",
      "energy_eV": 270.0
    },
    {
      "orbital": "2p3/2",
      "energy_eV": 198.5,
      "note": "Chloride (Cl-)",
      "primary": true
    },
    {
      "orbital": "2p1/2",
      "energy_eV": 200.1,
      "note": "Chloride (Cl-)",
      "doublet_of": "2p3/2"
    }
  ],
  "Ar": [
    {
      "orbital": "2p3/2",
      "energy_eV": 241.9,
      "primary": true
    },
    {
      "orbital": "2p1/2",
      "energy_eV": 244.1,
      "doublet_of": "2p3/2"
    }
  ],
  "K": [
    {
      "orbital": "2s",
      "energy_eV": 377.0
    },
    {
      "orbital": "2p3/2",
      "energy_eV": 293.6,
      "primary": true
    },
    {
      "orbital": "2p1/2",
      "energy_eV": 296.3,
      "doublet_of": "2p3/2"
    },
    {
      "orbital": "3s",
      "energy_eV": 34.0
    },
    {
      "orbital": "3p",
      "energy_eV": 18.0
    }
  ],
  "Ca": [
    {
      "orbital": "2s",
      "energy_eV": 438.0
    },
    {
      "orbital": "2p3/2",
      "energy_eV": 346.6,
      "primary": true
    },
    {
      "orbital": "2p1/2",
      "energy_eV": 350.1,
      "doublet_of": "2p3/2"
    },
    {
      "orbital": "3s",
      "energy_eV": 44.0
    },
    {
      "orbital": "3p",
      "energy_eV": 25.5
    }
  ],
  "Sc": [
    {
      "orbital": "2p3/2",
      "energy_eV": 398.8,
      "primary": true
    },
    {
      "orbital": "2p1/2",
      "energy_eV": 403.3,
      "doublet_of": "2p3/2"
    },
    {
      "orbital": "3s",
      "energy_eV": 51.0
    },
    {
      "orbital": "3p",
      "energy_eV": 29.0
    }
  ],
  "Ti": [
    {
      "orbital": "2s",
      "energy_eV": 564.0
    },
    {
      "orbital": "2p3/2",
      "energy_eV": 453.8,
      "note": "Metal",
      "primary": true
    },
    {
      "orbital": "2p1/2",
      "energy_eV": 460.0,
      "doublet_of": "2p3/2"
    },
    {
      "orbital": "2p3/2",
      "energy_eV": 458.5,
      "note": "Oxide",
      "primary": true
    },
    {
      "orbital": "3s",
      "energy_eV": 59.0
    },
    {
      "orbital": "3p",
      "energy_eV": 34.0
    }
  ],
  "V": [
    {
      "orbital": "2p3/2",
      "energy_eV": 512.1,
      "note": "Metal",
      "primary": true
    },
    {
      "orbital": "2p1/2",
      "energy_eV": 519.8,
      "doublet_of": "2p3/2"
    },
    {
      "orbital": "2p3/2",
      "energy_eV": 517.0,
      "note": "Oxide",
      "primary": true
    },
    {
      "orbital": "3s",
      "energy_eV": 66.0
    },
    {
      "orbital": "3p",
      "energy_eV": 38.0
    }
  ],
  "Cr": [
    {
      "orbital": "2p3/2",
      "energy_eV": 574.1,
      "note": "Metal",
      "primary": true
    },
    {
      "orbital": "2p1/2",
      "energy_eV": 583.8,
      "doublet_of": "2p3/2"
    },
    {
      "orbital": "2p3/2",
      "energy_eV": 576.8,
      "note": "Oxide",
      "primary": true
    },
    {
      "orbital": "3s",
      "energy_eV": 74.0
    },
    {
      "orbital": "3p",
      "energy_eV": 42.0
    }
  ],
  "Mn": [
    {
      "orbital": "2p3/2",
      "energy_eV": 638.7,
      "note": "Metal",
      "primary": true
    },
    {
      "orbital": "2p1/2",
      "energy_eV": 649.9,
      "doublet_of": "2p3/2"
    },
    {
      "orbital": "2p3/2",
      "energy_eV": 641.5,
      "note": "Oxide",
      "primary": true
    },
    {
      "orbital": "3s",
      "energy_eV": 82.0
    },
    {
      "orbital": "3p",
      "energy_eV": 48.0
    }
  ],
  "Fe": [
    {
      "orbital": "2s",
      "energy_eV": 846.0
    },
    {
      "orbital": "2p3/2",
      "energy_eV": 706.7,
      "note": "Metal",
      "primary": true
    },
    {
      "orbital": "2p1/2",
      "energy_eV": 719.8,
      "doublet_of": "2p3/2"
    },
    {
      "orbital": "2p3/2",
      "energy_eV": 710.9,
      "note": "Oxide",
      "primary": true
    },
    {
      "orbital": "3s",
      "energy_eV": 92.0
    },
    {
      "orbital": "3p",
      "energy_eV": 53.0
    },
    {
      "orbital": "LMM Auger",
      "energy_eV": 784.0,
      "note": "Approx"
    }
  ],
  "Co": [
    {
      "orbital": "2s",
      "energy_eV": 926.0
    },
    {
      "orbital": "2p3/2",
      "energy_eV": 778.1,
      "primary": true
    },
    {
      "orbital": "2p1/2",
      "energy_eV": 793.3,
      "doublet_of": "2p3/2"
    },
    {
      "orbital": "3s",
      "energy_eV": 101.0
    },
    {
      "orbital": "3p",
      "energy_eV": 59.0
    },
    {
      "orbital": "LMM Auger",
      "energy_eV": 713.0
    }
  ],
  "Ni": [
    {
      "orbital": "2s",
      "energy_eV": 1008.0
    },
    {
      "orbital": "2p3/2",
      "energy_eV": 852.7,
      "primary": true
    },
    {
      "orbital": "2p1/2",
      "energy_eV": 870.0,
      "doublet_of": "2p3/2"
    },
    {
      "orbital": "3s",
      "energy_eV": 111.0
    },
    {
      "orbital": "3p",
      "energy_eV": 66.0
    },
    {
      "orbital": "LMM Auger",
      "energy_eV": 639.0
    }
  ],
  "Cu": [
    {
      "orbital": "2s",
      "energy_eV": 1096.0
    },
    {
      "orbital": "2p3/2",
      "energy_eV": 932.6,
      "primary": true
    },
    {
      "orbital": "2p1/2",
      "energy_eV": 952.5,
      "doublet_of": "2p3/2"
    },
    {
      "orbital": "3s",
      "energy_eV": 122.5
    },
    {
      "orbital": "3p",
      "energy_eV": 75.0
    },
    {
      "orbital": "LMM Auger",
      "energy_eV": 568.0
    }
  ],
  "Zn": [
    {
      "orbital": "2s",
      "energy_eV": 1194.0
    },
    {
      "orbital": "2p3/2",
      "energy_eV": 1021.8,
      "primary": true
    },
    {
      "orbital": "2p1/2",
      "energy_eV": 1044.9,
      "doublet_of": "2p3/2"
    },
    {
      "orbital": "3s",
      "energy_eV": 140.0
    },
    {
      "orbital": "3p",
      "energy_eV": 89.0
    },
    {
      "orbital": "3d",
      "energy_eV": 10.0
    },
    {
      "orbital": "LMM Auger",
      "energy_eV": 497.0
    }
  ],
  "Ga": [
    {
      "orbital": "2p3/2",
      "energy_eV": 1116.7,
      "primary": true
    },
    {
      "orbital": "2p1/2",
      "energy_eV": 1143.2,
      "doublet_of": "2p3/2"
    },
    {
      "orbital": "3s",
      "energy_eV": 160.0
    },
    {
      "orbital": "3p",
      "energy_eV": 105.0
    },
    {
      "orbital": "3d",
      "energy_eV": 19.0
    },
    {
      "orbital": "LMM Auger",
      "energy_eV": 422.0
    }
  ],
  "Ge": [
    {
      "orbital": "2p3/2",
      "energy_eV": 1217.0,
      "primary": true
    },
    {
      "orbital": "3s",
      "energy_eV": 181.0
    },
    {
      "orbital": "3p",
      "energy_eV": 125.0
    },
    {
      "orbital": "3d",
      "energy_eV": 29.0
    },
    {
      "orbital": "LMM Auger",
      "energy_eV": 348.0
    }
  ],
  "As": [
    {
      "orbital": "2p3/2",
      "energy_eV": 1323.0,
      "note": "Weak with Al Ka",
      "primary": true
    },
    {
      "orbital": "3s",
      "energy_eV": 205.0
    },
    {
      "orbital": "3p",
      "energy_eV": 145.0
    },
    {
      "orbital": "3d",
      "energy_eV": 41.7
    },
    {
      "orbital": "LMM Auger",
      "energy_eV": 277.0
    }
  ],
  "Se": [
    {
      "orbital": "3s",
      "energy_eV": 230.0
    },
    {
      "orbital": "3p",
      "energy_eV": 166.0
    },
    {
      "orbital": "3d",
      "energy_eV": 55.5,
      "primary": true
    },
    {
      "orbital": "LMM Auger",
      "energy_eV": 204.0
    }
  ],
  "Br": [
    {
      "orbital": "3s",
      "energy_eV": 257.0
    },
    {
      "orbital": "3p",
      "energy_eV": 189.0
    },
    {
      "orbital": "3d",
      "energy_eV": 69.0,
      "primary": true
    }
  ],
  "Kr": [
    {
      "orbital": "3s",
      "energy_eV": 292.8
    },
    {
      "orbital": "3p3/2",
      "energy_eV": 214.4
    },
    {
      "orbital": "3d5/2",
      "energy_eV": 86.0,
      "primary": true
    }
  ],
  "Rb": [
    {
      "orbital": "3s",
      "energy_eV": 322.0
    },
    {
      "orbital": "3p3/2",
      "energy_eV": 238.5
    },
    {
      "orbital": "3d5/2",
      "energy_eV": 110.0,
      "primary": true
    },
    {
      "orbital": "3d3/2",
      "energy_eV": 111.5,
      "doublet_of": "3d5/2"
    },
    {
      "orbital": "4s",
      "energy_eV": 30.0
    },
    {
      "orbital": "4p",
      "energy_eV": 15.0
    }
  ],
  "Sr": [
    {
      "orbital": "3s",
      "energy_eV": 358.0
    },
    {
      "orbital": "3p3/2",
      "energy_eV": 269.0
    },
    {
      "orbital": "3d5/2",
      "energy_eV": 133.2,
      "primary": true
    },
    {
      "orbital": "3d3/2",
      "energy_eV": 135.0,
      "doublet_of": "3d5/2"
    },
    {
      "orbital": "4s",
      "energy_eV": 38.0
    },
    {
      "orbital": "4p",
      "energy_eV": 19.5
    }
  ],
  "Y": [
    {
      "orbital": "3p3/2",
      "energy_eV": 301.0
    },
    {
      "orbital": "3d5/2",
      "energy_eV": 155.6,
      "primary": true
    },
    {
      "orbital": "3d3/2",
      "energy_eV": 157.6,
      "doublet_of": "3d5/2"
    },
    {
      "orbital": "4s",
      "energy_eV": 45.0
    },
    {
      "orbital": "4p",
      "energy_eV": 25.6
    }
  ],
  "Zr": [
    {
      "orbital": "3p3/2",
      "energy_eV": 333.0
    },
    {
      "orbital": "3d5/2",
      "energy_eV": 178.8,
      "note": "Metal",
      "primary": true
    },
    {
      "orbital": "3d3/2",
      "energy_eV": 181.1,
      "doublet_of": "3d5/2"
    },
    {
      "orbital": "3d5/2",
      "energy_eV": 182.2,
      "note": "Oxide",
      "primary": true
    },
    {
      "orbital": "4s",
      "energy_eV": 51.0
    },
    {
      "orbital": "4p",
      "energy_eV": 28.0
    }
  ],
  "Nb": [
    {
      "orbital": "3p3/2",
      "energy_eV": 363.0
    },
    {
      "orbital": "3d5/2",
      "energy_eV": 202.2,
      "note": "Metal",
      "primary": true
    },
    {
      "orbital": "3d3/2",
      "energy_eV": 204.9,
      "doublet_of": "3d5/2"
    },
    {
      "orbital": "3d5/2",
      "energy_eV": 207.1,
      "note": "Oxide",
      "primary": true
    },
    {
      "orbital": "4s",
      "energy_eV": 58.0
    },
    {
      "orbital": "4p",
      "energy_eV": 34.0
    }
  ],
  "Mo": [
    {
      "orbital": "3p3/2",
      "energy_eV": 394.0
    },
    {
      "orbital": "3d5/2",
      "energy_eV": 228.0,
      "note": "Metal",
      "primary": true
    },
    {
      "orbital": "3d3/2",
      "energy_eV": 231.1,
      "doublet_of": "3d5/2"
    },
    {
      "orbital": "3d5/2",
      "energy_eV": 232.4,
      "note": "Oxide (VI)",
      "primary": true
    },
    {
      "orbital": "4s",
      "energy_eV": 63.0
    },
    {
      "orbital": "4p",
      "energy_eV": 35.0
    }
  ],
  "Ru": [
    {
      "orbital": "3p3/2",
      "energy_eV": 461.0
    },
    {
      "orbital": "3d5/2",
      "energy_eV": 280.0,
      "primary": true
    },
    {
      "orbital": "3d3/2",
      "energy_eV": 284.2,
      "doublet_of": "3d5/2"
    },
    {
      "orbital": "4s",
      "energy_eV": 75.0
    },
    {
      "orbital": "4p",
      "energy_eV": 43.0
    }
  ],
  "Rh": [
    {
      "orbital": "3p3/2",
      "energy_eV": 496.0
    },
    {
      "orbital": "3d5/2",
      "energy_eV": 307.2,
      "primary": true
    },
    {
      "orbital": "3d3/2",
      "energy_eV": 312.0,
      "doublet_of": "3d5/2"
    },
    {
      "orbital": "4s",
      "energy_eV": 81.0
    },
    {
      "orbital": "4p",
      "energy_eV": 48.0
    }
  ],
  "Pd": [
    {
      "orbital": "3p3/2",
      "energy_eV": 532.0
    },
    {
      "orbital": "3d5/2",
      "energy_eV": 335.1,
      "primary": true
    },
    {
      "orbital": "3d3/2",
      "energy_eV": 340.4,
      "doublet_of": "3d5/2"
    },
    {
      "orbital": "4s",
      "energy_eV": 88.0
    },
    {
      "orbital": "4p",
      "energy_eV": 51.0
    }
  ],
  "Ag": [
    {
      "orbital": "3p3/2",
      "energy_eV": 573.0
    },
    {
      "orbital": "3d5/2",
      "energy_eV": 368.2,
      "primary": true
    },
    {
      "orbital": "3d3/2",
      "energy_eV": 374.2,
      "doublet_of": "3d5/2"
    },
    {
      "orbital": "4s",
      "energy_eV": 97.0
    },
    {
      "orbital": "4p",
      "energy_eV": 62.0
    },
    {
      "orbital": "MNN Auger",
      "energy_eV": 1134.0,
      "note": "Approx"
    }
  ],
  "Cd": [
    {
      "orbital": "3p3/2",
      "energy_eV": 617.0
    },
    {
      "orbital": "3d5/2",
      "energy_eV": 405.2,
      "primary": true
    },
    {
      "orbital": "3d3/2",
      "energy_eV": 411.9,
      "doublet_of": "3d5/2"
    },
    {
      "orbital": "4s",
      "energy_eV": 110.0
    },
    {
      "orbital": "4p",
      "energy_eV": 67.0
    },
    {
      "orbital": "MNN Auger",
      "energy_eV": 1098.0
    }
  ],
  "In": [
    {
      "orbital": "3p3/2",
      "energy_eV": 665.0
    },
    {
      "orbital": "3d5/2",
      "energy_eV": 443.8,
      "primary": true
    },
    {
      "orbital": "3d3/2",
      "energy_eV": 451.4,
      "doublet_of": "3d5/2"
    },
    {
      "orbital": "4s",
      "energy_eV": 122.0
    },
    {
      "orbital": "4p",
      "energy_eV": 76.0
    },
    {
      "orbital": "MNN Auger",
      "energy_eV": 1074.0
    }
  ],
  "Sn": [
    {
      "orbital": "3p3/2",
      "energy_eV": 715.0
    },
    {
      "orbital": "3d5/2",
      "energy_eV": 485.0,
      "primary": true
    },
    {
      "orbital": "3d3/2",
      "energy_eV": 493.4,
      "doublet_of": "3d5/2"
    },
    {
      "orbital": "4s",
      "energy_eV": 137.0
    },
    {
      "orbital": "4p",
      "energy_eV": 89.0
    },
    {
      "orbital": "4d",
      "energy_eV": 24.0
    },
    {
      "orbital": "MNN Auger",
      "energy_eV": 1050.0
    }
  ],
  "Sb": [
    {
      "orbital": "3p3/2",
      "energy_eV": 766.0
    },
    {
      "orbital": "3d5/2",
      "energy_eV": 528.3,
      "primary": true
    },
    {
      "orbital": "3d3/2",
      "energy_eV": 537.5,
      "doublet_of": "3d5/2"
    },
    {
      "orbital": "4s",
      "energy_eV": 152.0
    },
    {
      "orbital": "4d",
      "energy_eV": 32.0
    }
  ],
  "Te": [
    {
      "orbital": "3p3/2",
      "energy_eV": 820.0
    },
    {
      "orbital": "3d5/2",
      "energy_eV": 573.0,
      "primary": true
    },
    {
      "orbital": "3d3/2",
      "energy_eV": 583.4,
      "doublet_of": "3d5/2"
    },
    {
      "orbital": "4d",
      "energy_eV": 40.0
    }
  ],
  "I": [
    {
      "orbital": "3p3/2",
      "energy_eV": 875.0
    },
    {
      "orbital": "3d5/2",
      "energy_eV": 619.3,
      "primary": true
    },
    {
      "orbital": "3d3/2",
      "energy_eV": 630.8,
      "doublet_of": "3d5/2"
    },
    {
      "orbital": "4d",
      "energy_eV": 50.0
    }
  ],
  "Xe": [
    {
      "orbital": "3p3/2",
      "energy_eV": 940.6
    },
    {
      "orbital": "3d5/2",
      "energy_eV": 676.4,
      "primary": true
    },
    {
      "orbital": "3d3/2",
      "energy_eV": 689.0,
      "doublet_of": "3d5/2"
    },
    {
      "orbital": "4d",
      "energy_eV": 68.0
    }
  ],
  "Cs": [
    {
      "orbital": "3d5/2",
      "energy_eV": 726.6,
      "primary": true
    },
    {
      "orbital": "3d3/2",
      "energy_eV": 740.5,
      "doublet_of": "3d5/2"
    },
    {
      "orbital": "4s",
      "energy_eV": 230.0
    },
    {
      "orbital": "4p3/2",
      "energy_eV": 161.6
    },
    {
      "orbital": "4d",
      "energy_eV": 77.0
    },
    {
      "orbital": "5s",
      "energy_eV": 23.0
    },
    {
      "orbital": "5p",
      "energy_eV": 12.0
    }
  ],
  "Ba": [
    {
      "orbital": "3d5/2",
      "energy_eV": 780.8,
      "primary": true
    },
    {
      "orbital": "3d3/2",
      "energy_eV": 796.1,
      "doublet_of": "3d5/2"
    },
    {
      "orbital": "4s",
      "energy_eV": 253.0
    },
    {
      "orbital": "4p3/2",
      "energy_eV": 179.7
    },
    {
      "orbital": "4d",
      "energy_eV": 90.0
    },
    {
      "orbital": "5s",
      "energy_eV": 30.0
    },
    {
      "orbital": "5p",
      "energy_eV": 15.0
    }
  ],
  "La": [
    {
      "orbital": "3d5/2",
      "energy_eV": 834.9,
      "primary": true
    },
    {
      "orbital": "3d3/2",
      "energy_eV": 851.7,
      "doublet_of": "3d5/2"
    },
    {
      "orbital": "4d",
      "energy_eV": 103.0
    }
  ],
  "Ce": [
    {
      "orbital": "3d5/2",
      "energy_eV": 883.8,
      "note": "Main",
      "primary": true
    },
    {
      "orbital": "3d5/2",
      "energy_eV": 916.6,
      "note": "Satellite",
      "primary": true
    },
    {
      "orbital": "4d",
      "energy_eV": 110.0
    }
  ],
  "Pr": [
    {
      "orbital": "3d5/2",
      "energy_eV": 931.0,
      "primary": true
    },
    {
      "orbital": "4d",
      "energy_eV": 115.0
    }
  ],
  "Nd": [
    {
      "orbital": "3d5/2",
      "energy_eV": 980.4,
      "primary": true
    },
    {
      "orbital": "4d",
      "energy_eV": 120.5
    }
  ],
  "Sm": [
    {
      "orbital": "3d5/2",
      "energy_eV": 1083.3,
      "primary": true
    },
    {
      "orbital": "4d",
      "energy_eV": 129.0
    }
  ],
  "Eu": [
    {
      "orbital": "3d5/2",
      "energy_eV": 1131.0,
      "primary": true
    },
    {
      "orbital": "4d",
      "energy_eV": 134.0
    }
  ],
  "Gd": [
    {
      "orbital": "3d5/2",
      "energy_eV": 1186.0,
      "primary": true
    },
    {
      "orbital": "4d",
      "energy_eV": 141.0
    }
  ],
  "Yb": [
    {
      "orbital": "4s",
      "energy_eV": 480.0,
      "primary": true
    },
    {
      "orbital": "4p3/2",
      "energy_eV": 343.0
    },
    {
      "orbital": "4d",
      "energy_eV": 182.0
    },
    {
      "orbital": "5s",
      "energy_eV": 53.0
    },
    {
      "orbital": "5p",
      "energy_eV": 25.0
    },
    {
      "orbital": "4f",
      "energy_eV": 2.0
    }
  ],
  "Lu": [
    {
      "orbital": "4s",
      "energy_eV": 506.0
    },
    {
      "orbital": "4p3/2",
      "energy_eV": 359.0
    },
    {
      "orbital": "4d5/2",
      "energy_eV": 195.0
    },
    {
      "orbital": "4f7/2",
      "energy_eV": 7.3,
      "primary": true
    },
    {
      "orbital": "5p",
      "energy_eV": 28.0
    }
  ],
  "Hf": [
    {
      "orbital": "4s",
      "energy_eV": 538.0
    },
    {
      "orbital": "4p3/2",
      "energy_eV": 380.0
    },
    {
      "orbital": "4d5/2",
      "energy_eV": 213.7
    },
    {
      "orbital": "4d3/2",
      "energy_eV": 224.4
    },
    {
      "orbital": "4f7/2",
      "energy_eV": 14.3,
      "primary": true
    },
    {
      "orbital": "4f5/2",
      "energy_eV": 15.9,
      "doublet_of": "4f7/2"
    },
    {
      "orbital": "5p",
      "energy_eV": 33.0
    }
  ],
  "Ta": [
    {
      "orbital": "4p3/2",
      "energy_eV": 404.0
    },
    {
      "orbital": "4d5/2",
      "energy_eV": 229.5
    },
    {
      "orbital": "4d3/2",
      "energy_eV": 241.3
    },
    {
      "orbital": "4f7/2",
      "energy_eV": 21.9,
      "note": "Metal",
      "primary": true
    },
    {
      "orbital": "4f5/2",
      "energy_eV": 23.8,
      "doublet_of": "4f7/2"
    },
    {
      "orbital": "4f7/2",
      "energy_eV": 26.5,
      "note": "Oxide",
      "primary": true
    },
    {
      "orbital": "5p",
      "energy_eV": 38.0
    }
  ],
  "W": [
    {
      "orbital": "4p3/2",
      "energy_eV": 425.0
    },
    {
      "orbital": "4d5/2",
      "energy_eV": 243.5
    },
    {
      "orbital": "4d3/2",
      "energy_eV": 255.9
    },
    {
      "orbital": "4f7/2",
      "energy_eV": 31.4,
      "note": "Metal",
      "primary": true
    },
    {
      "orbital": "4f5/2",
      "energy_eV": 33.6,
      "doublet_of": "4f7/2"
    },
    {
      "orbital": "4f7/2",
      "energy_eV": 35.8,
      "note": "Oxide",
      "primary": true
    },
    {
      "orbital": "5p",
      "energy_eV": 42.0
    }
  ],
  "Re": [
    {
      "orbital": "4p3/2",
      "energy_eV": 447.0
    },
    {
      "orbital": "4d5/2",
      "energy_eV": 260.0
    },
    {
      "orbital": "4f7/2",
      "energy_eV": 40.3,
      "primary": true
    },
    {
      "orbital": "4f5/2",
      "energy_eV": 42.7,
      "doublet_of": "4f7/2"
    },
    {
      "orbital": "5p",
      "energy_eV": 46.0
    }
  ],
  "Ir": [
    {
      "orbital": "4p3/2",
      "energy_eV": 495.0
    },
    {
      "orbital": "4d5/2",
      "energy_eV": 296.8
    },
    {
      "orbital": "4f7/2",
      "energy_eV": 60.8,
      "primary": true
    },
    {
      "orbital": "4f5/2",
      "energy_eV": 63.8,
      "doublet_of": "4f7/2"
    },
    {
      "orbital": "5p",
      "energy_eV": 58.0
    }
  ],
  "Pt": [
    {
      "orbital": "4p3/2",
      "energy_eV": 519.0
    },
    {
      "orbital": "4d5/2",
      "energy_eV": 314.6
    },
    {
      "orbital": "4d3/2",
      "energy_eV": 331.6
    },
    {
      "orbital": "4f7/2",
      "energy_eV": 71.2,
      "note": "Metal",
      "primary": true
    },
    {
      "orbital": "4f5/2",
      "energy_eV": 74.5,
      "doublet_of": "4f7/2"
    },
    {
      "orbital": "5s",
      "energy_eV": 102.0
    },
    {
      "orbital": "5p",
      "energy_eV": 65.0
    }
  ],
  "Au": [
    {
      "orbital": "4p3/2",
      "energy_eV": 546.0
    },
    {
      "orbital": "4d5/2",
      "energy_eV": 335.1
    },
    {
      "orbital": "4d3/2",
      "energy_eV": 353.2
    },
    {
      "orbital": "4f7/2",
      "energy_eV": 84.0,
      "primary": true
    },
    {
      "orbital": "4f5/2",
      "energy_eV": 87.6,
      "doublet_of": "4f7/2"
    },
    {
      "orbital": "5s",
      "energy_eV": 109.0
    },
    {
      "orbital": "5p",
      "energy_eV": 74.0
    },
    {
      "orbital": "5d",
      "energy_eV": 6.0
    }
  ],
  "Hg": [
    {
      "orbital": "4p3/2",
      "energy_eV": 577.0
    },
    {
      "orbital": "4d5/2",
      "energy_eV": 359.3
    },
    {
      "orbital": "4f7/2",
      "energy_eV": 99.9,
      "primary": true
    },
    {
      "orbital": "4f5/2",
      "energy_eV": 104.0,
      "doublet_of": "4f7/2"
    },
    {
      "orbital": "5s",
      "energy_eV": 120.0
    },
    {
      "orbital": "5p",
      "energy_eV": 83.0
    }
  ],
  "Pb": [
    {
      "orbital": "4p3/2",
      "energy_eV": 644.0
    },
    {
      "orbital": "4d5/2",
      "energy_eV": 412.9
    },
    {
      "orbital": "4d3/2",
      "energy_eV": 435.2
    },
    {
      "orbital": "4f7/2",
      "energy_eV": 136.9,
      "note": "Metal",
      "primary": true
    },
    {
      "orbital": "4f5/2",
      "energy_eV": 141.8,
      "doublet_of": "4f7/2"
    },
    {
      "orbital": "4f7/2",
      "energy_eV": 138.5,
      "note": "Oxide",
      "primary": true
    },
    {
      "orbital": "5d5/2",
      "energy_eV": 19.0
    }
  ],
  "Bi": [
    {
      "orbital": "4d5/2",
      "energy_eV": 440.0
    },
    {
      "orbital": "4d3/2",
      "energy_eV": 466.0
    },
    {
      "orbital": "4f7/2",
      "energy_eV": 157.2,
      "primary": true
    },
    {
      "orbital": "4f5/2",
      "energy_eV": 162.5,
      "doublet_of": "4f7/2"
    },
    {
      "orbital": "5d5/2",
      "energy_eV": 26.0
    }
  ],
  "Th": [
    {
      "orbital": "4d5/2",
      "energy_eV": 677.0
    },
    {
      "orbital": "4f7/2",
      "energy_eV": 333.2,
      "primary": true
    },
    {
      "orbital": "4f5/2",
      "energy_eV": 342.5,
      "doublet_of": "4f7/2"
    },
    {
      "orbital": "5d5/2",
      "energy_eV": 85.0
    }
  ],
  "U": [
    {
      "orbital": "4d5/2",
      "energy_eV": 736.0
    },
    {
      "orbital": "4d3/2",
      "energy_eV": 778.0
    },
    {
      "orbital": "4f7/2",
      "energy_eV": 380.0,
      "note": "Metal",
      "primary": true
    },
    {
      "orbital": "4f5/2",
      "energy_eV": 391.0,
      "doublet_of": "4f7/2"
    },
    {
      "orbital": "4f7/2",
      "energy_eV": 382.0,
      "note": "Oxide",
      "primary": true
    },
    {
      "orbital": "5d5/2",
      "energy_eV": 96.0
    }
  ]
}

File: worker/data/xps_rsf_scofield.json
[
  { "_note": "Scofield (Al Kα, 1486.7 eV) photoionization cross-sections normalised to C 1s = 1.000. Source: J. H. Scofield, J. Electron Spectrosc. Relat. Phenom. 8, 129 (1976). These are approximate reference values — a lab calibrating against a known standard (e.g. PTFE film) should override per peak via the `rsf` field on each input peak or edit this file." },
  { "element": "C",  "line": "1s",   "rsf": 1.000 },
  { "element": "N",  "line": "1s",   "rsf": 1.80 },
  { "element": "O",  "line": "1s",   "rsf": 2.93 },
  { "element": "F",  "line": "1s",   "rsf": 4.43 },
  { "element": "Na", "line": "1s",   "rsf": 8.52 },
  { "element": "Mg", "line": "2p",   "rsf": 0.290 },
  { "element": "Al", "line": "2p",   "rsf": 0.537 },
  { "element": "Si", "line": "2p",   "rsf": 0.817 },
  { "element": "P",  "line": "2p",   "rsf": 1.19 },
  { "element": "S",  "line": "2p",   "rsf": 1.68 },
  { "element": "Cl", "line": "2p",   "rsf": 2.29 },
  { "element": "K",  "line": "2p",   "rsf": 2.58 },
  { "element": "Ca", "line": "2p",   "rsf": 3.10 },
  { "element": "Ti", "line": "2p",   "rsf": 5.22 },
  { "element": "V",  "line": "2p",   "rsf": 6.28 },
  { "element": "Cr", "line": "2p",   "rsf": 7.69 },
  { "element": "Mn", "line": "2p",   "rsf": 9.17 },
  { "element": "Fe", "line": "2p",   "rsf": 10.82 },
  { "element": "Co", "line": "2p",   "rsf": 12.62 },
  { "element": "Ni", "line": "2p",   "rsf": 14.61 },
  { "element": "Cu", "line": "2p",   "rsf": 16.73 },
  { "element": "Zn", "line": "2p",   "rsf": 18.92 },
  { "element": "Ga", "line": "2p",   "rsf": 21.33 },
  { "element": "Ge", "line": "2p",   "rsf": 23.68 },
  { "element": "As", "line": "3d",   "rsf": 1.84 },
  { "element": "Se", "line": "3d",   "rsf": 2.12 },
  { "element": "Br", "line": "3d",   "rsf": 2.41 },
  { "element": "Mo", "line": "3d",   "rsf": 5.93 },
  { "element": "Ag", "line": "3d",   "rsf": 10.50 },
  { "element": "Sn", "line": "3d",   "rsf": 13.88 },
  { "element": "Cs", "line": "3d",   "rsf": 20.89 },
  { "element": "Pt", "line": "4f",   "rsf": 13.83 },
  { "element": "Au", "line": "4f",   "rsf": 17.10 },
  { "element": "Pb", "line": "4f",   "rsf": 14.39 },
  { "element": "Li", "line": "1s",   "rsf": 0.057 },
  { "element": "Be", "line": "1s",   "rsf": 0.29 },
  { "element": "B",  "line": "1s",   "rsf": 0.486 }
]

File: worker/data/xrd_references.json
[
  {
    "id": "nacl-halite",
    "name": "Halite (NaCl)",
    "formula": "NaCl",
    "elements": ["Na", "Cl"],
    "space_group": "Fm-3m",
    "a": 5.6402,
    "b": 5.6402,
    "c": 5.6402,
    "alpha": 90,
    "beta": 90,
    "gamma": 90,
    "peaks": [
      {"d_A": 3.258, "rel_intensity": 13, "hkl": "111"},
      {"d_A": 2.821, "rel_intensity": 100, "hkl": "200"},
      {"d_A": 1.994, "rel_intensity": 55, "hkl": "220"},
      {"d_A": 1.628, "rel_intensity": 15, "hkl": "222"},
      {"d_A": 1.410, "rel_intensity": 6, "hkl": "400"},
      {"d_A": 1.261, "rel_intensity": 12, "hkl": "420"},
      {"d_A": 1.152, "rel_intensity": 7, "hkl": "422"}
    ]
  },
  {
    "id": "periclase-mgo",
    "name": "Periclase (MgO)",
    "formula": "MgO",
    "elements": ["Mg", "O"],
    "space_group": "Fm-3m",
    "a": 4.213,
    "b": 4.213,
    "c": 4.213,
    "alpha": 90,
    "beta": 90,
    "gamma": 90,
    "peaks": [
      {"d_A": 2.431, "rel_intensity": 10, "hkl": "111"},
      {"d_A": 2.106, "rel_intensity": 100, "hkl": "200"},
      {"d_A": 1.489, "rel_intensity": 52, "hkl": "220"},
      {"d_A": 1.270, "rel_intensity": 5, "hkl": "311"},
      {"d_A": 1.216, "rel_intensity": 12, "hkl": "222"},
      {"d_A": 1.053, "rel_intensity": 4, "hkl": "400"},
      {"d_A": 0.942, "rel_intensity": 5, "hkl": "420"}
    ]
  },
  {
    "id": "lime-cao",
    "name": "Lime (CaO)",
    "formula": "CaO",
    "elements": ["Ca", "O"],
    "space_group": "Fm-3m",
    "a": 4.8105,
    "b": 4.8105,
    "c": 4.8105,
    "alpha": 90,
    "beta": 90,
    "gamma": 90,
    "peaks": [
      {"d_A": 2.778, "rel_intensity": 11, "hkl": "111"},
      {"d_A": 2.405, "rel_intensity": 100, "hkl": "200"},
      {"d_A": 1.701, "rel_intensity": 48, "hkl": "220"},
      {"d_A": 1.451, "rel_intensity": 8, "hkl": "311"},
      {"d_A": 1.389, "rel_intensity": 14, "hkl": "222"},
      {"d_A": 1.203, "rel_intensity": 5, "hkl": "400"}
    ]
  },
  {
    "id": "cu-metal",
    "name": "Copper (metal)",
    "formula": "Cu",
    "elements": ["Cu"],
    "space_group": "Fm-3m",
    "a": 3.615,
    "b": 3.615,
    "c": 3.615,
    "alpha": 90,
    "beta": 90,
    "gamma": 90,
    "peaks": [
      {"d_A": 2.088, "rel_intensity": 100, "hkl": "111"},
      {"d_A": 1.808, "rel_intensity": 46, "hkl": "200"},
      {"d_A": 1.278, "rel_intensity": 20, "hkl": "220"},
      {"d_A": 1.090, "rel_intensity": 17, "hkl": "311"},
      {"d_A": 1.044, "rel_intensity": 5, "hkl": "222"},
      {"d_A": 0.904, "rel_intensity": 3, "hkl": "400"}
    ]
  },
  {
    "id": "ag-metal",
    "name": "Silver (metal)",
    "formula": "Ag",
    "elements": ["Ag"],
    "space_group": "Fm-3m",
    "a": 4.086,
    "b": 4.086,
    "c": 4.086,
    "alpha": 90,
    "beta": 90,
    "gamma": 90,
    "peaks": [
      {"d_A": 2.359, "rel_intensity": 100, "hkl": "111"},
      {"d_A": 2.043, "rel_intensity": 40, "hkl": "200"},
      {"d_A": 1.445, "rel_intensity": 25, "hkl": "220"},
      {"d_A": 1.231, "rel_intensity": 26, "hkl": "311"},
      {"d_A": 1.178, "rel_intensity": 12, "hkl": "222"},
      {"d_A": 1.021, "rel_intensity": 4, "hkl": "400"}
    ]
  },
  {
    "id": "au-metal",
    "name": "Gold (metal)",
    "formula": "Au",
    "elements": ["Au"],
    "space_group": "Fm-3m",
    "a": 4.078,
    "b": 4.078,
    "c": 4.078,
    "alpha": 90,
    "beta": 90,
    "gamma": 90,
    "peaks": [
      {"d_A": 2.355, "rel_intensity": 100, "hkl": "111"},
      {"d_A": 2.039, "rel_intensity": 52, "hkl": "200"},
      {"d_A": 1.442, "rel_intensity": 32, "hkl": "220"},
      {"d_A": 1.230, "rel_intensity": 36, "hkl": "311"},
      {"d_A": 1.177, "rel_intensity": 12, "hkl": "222"},
      {"d_A": 1.020, "rel_intensity": 6, "hkl": "400"}
    ]
  },
  {
    "id": "al-metal",
    "name": "Aluminium (metal)",
    "formula": "Al",
    "elements": ["Al"],
    "space_group": "Fm-3m",
    "a": 4.0494,
    "b": 4.0494,
    "c": 4.0494,
    "alpha": 90,
    "beta": 90,
    "gamma": 90,
    "peaks": [
      {"d_A": 2.338, "rel_intensity": 100, "hkl": "111"},
      {"d_A": 2.024, "rel_intensity": 47, "hkl": "200"},
      {"d_A": 1.431, "rel_intensity": 22, "hkl": "220"},
      {"d_A": 1.221, "rel_intensity": 24, "hkl": "311"},
      {"d_A": 1.169, "rel_intensity": 7, "hkl": "222"},
      {"d_A": 1.012, "rel_intensity": 2, "hkl": "400"}
    ]
  },
  {
    "id": "fe-alpha",
    "name": "Iron (α-Fe, ferrite)",
    "formula": "Fe",
    "elements": ["Fe"],
    "space_group": "Im-3m",
    "a": 2.8664,
    "b": 2.8664,
    "c": 2.8664,
    "alpha": 90,
    "beta": 90,
    "gamma": 90,
    "peaks": [
      {"d_A": 2.027, "rel_intensity": 100, "hkl": "110"},
      {"d_A": 1.433, "rel_intensity": 19, "hkl": "200"},
      {"d_A": 1.170, "rel_intensity": 30, "hkl": "211"},
      {"d_A": 1.013, "rel_intensity": 9, "hkl": "220"},
      {"d_A": 0.906, "rel_intensity": 12, "hkl": "310"},
      {"d_A": 0.828, "rel_intensity": 6, "hkl": "222"}
    ]
  },
  {
    "id": "fe-gamma",
    "name": "Iron (γ-Fe, austenite)",
    "formula": "Fe",
    "elements": ["Fe"],
    "space_group": "Fm-3m",
    "a": 3.647,
    "b": 3.647,
    "c": 3.647,
    "alpha": 90,
    "beta": 90,
    "gamma": 90,
    "peaks": [
      {"d_A": 2.106, "rel_intensity": 100, "hkl": "111"},
      {"d_A": 1.824, "rel_intensity": 40, "hkl": "200"},
      {"d_A": 1.290, "rel_intensity": 40, "hkl": "220"},
      {"d_A": 1.100, "rel_intensity": 30, "hkl": "311"},
      {"d_A": 1.053, "rel_intensity": 15, "hkl": "222"}
    ]
  },
  {
    "id": "ni-metal",
    "name": "Nickel (metal)",
    "formula": "Ni",
    "elements": ["Ni"],
    "space_group": "Fm-3m",
    "a": 3.5238,
    "b": 3.5238,
    "c": 3.5238,
    "alpha": 90,
    "beta": 90,
    "gamma": 90,
    "peaks": [
      {"d_A": 2.034, "rel_intensity": 100, "hkl": "111"},
      {"d_A": 1.762, "rel_intensity": 42, "hkl": "200"},
      {"d_A": 1.246, "rel_intensity": 21, "hkl": "220"},
      {"d_A": 1.062, "rel_intensity": 20, "hkl": "311"},
      {"d_A": 1.017, "rel_intensity": 7, "hkl": "222"},
      {"d_A": 0.881, "rel_intensity": 4, "hkl": "400"}
    ]
  },
  {
    "id": "si",
    "name": "Silicon",
    "formula": "Si",
    "elements": ["Si"],
    "space_group": "Fd-3m",
    "a": 5.4309,
    "b": 5.4309,
    "c": 5.4309,
    "alpha": 90,
    "beta": 90,
    "gamma": 90,
    "peaks": [
      {"d_A": 3.1355, "rel_intensity": 100, "hkl": "111"},
      {"d_A": 1.920, "rel_intensity": 55, "hkl": "220"},
      {"d_A": 1.637, "rel_intensity": 30, "hkl": "311"},
      {"d_A": 1.357, "rel_intensity": 6, "hkl": "400"},
      {"d_A": 1.246, "rel_intensity": 11, "hkl": "331"},
      {"d_A": 1.108, "rel_intensity": 12, "hkl": "422"},
      {"d_A": 1.045, "rel_intensity": 12, "hkl": "511"}
    ]
  },
  {
    "id": "ge",
    "name": "Germanium",
    "formula": "Ge",
    "elements": ["Ge"],
    "space_group": "Fd-3m",
    "a": 5.658,
    "b": 5.658,
    "c": 5.658,
    "alpha": 90,
    "beta": 90,
    "gamma": 90,
    "peaks": [
      {"d_A": 3.266, "rel_intensity": 100, "hkl": "111"},
      {"d_A": 2.000, "rel_intensity": 56, "hkl": "220"},
      {"d_A": 1.706, "rel_intensity": 34, "hkl": "311"},
      {"d_A": 1.415, "rel_intensity": 8, "hkl": "400"},
      {"d_A": 1.299, "rel_intensity": 13, "hkl": "331"},
      {"d_A": 1.155, "rel_intensity": 13, "hkl": "422"},
      {"d_A": 1.089, "rel_intensity": 13, "hkl": "511"}
    ]
  },
  {
    "id": "diamond",
    "name": "Diamond",
    "formula": "C",
    "elements": ["C"],
    "space_group": "Fd-3m",
    "a": 3.567,
    "b": 3.567,
    "c": 3.567,
    "alpha": 90,
    "beta": 90,
    "gamma": 90,
    "peaks": [
      {"d_A": 2.060, "rel_intensity": 100, "hkl": "111"},
      {"d_A": 1.261, "rel_intensity": 25, "hkl": "220"},
      {"d_A": 1.0754, "rel_intensity": 16, "hkl": "311"}
    ]
  },
  {
    "id": "graphite",
    "name": "Graphite",
    "formula": "C",
    "elements": ["C"],
    "space_group": "P63/mmc",
    "a": 2.462,
    "b": 2.462,
    "c": 6.708,
    "alpha": 90,
    "beta": 90,
    "gamma": 120,
    "peaks": [
      {"d_A": 3.354, "rel_intensity": 100, "hkl": "002"},
      {"d_A": 2.130, "rel_intensity": 9, "hkl": "100"},
      {"d_A": 2.027, "rel_intensity": 30, "hkl": "101"},
      {"d_A": 1.675, "rel_intensity": 14, "hkl": "004"},
      {"d_A": 1.231, "rel_intensity": 30, "hkl": "110"},
      {"d_A": 1.155, "rel_intensity": 7, "hkl": "112"}
    ]
  },
  {
    "id": "ceo2",
    "name": "Cerianite (CeO2)",
    "formula": "CeO2",
    "elements": ["Ce", "O"],
    "space_group": "Fm-3m",
    "a": 5.411,
    "b": 5.411,
    "c": 5.411,
    "alpha": 90,
    "beta": 90,
    "gamma": 90,
    "peaks": [
      {"d_A": 3.124, "rel_intensity": 100, "hkl": "111"},
      {"d_A": 2.706, "rel_intensity": 30, "hkl": "200"},
      {"d_A": 1.913, "rel_intensity": 50, "hkl": "220"},
      {"d_A": 1.632, "rel_intensity": 40, "hkl": "311"},
      {"d_A": 1.562, "rel_intensity": 8, "hkl": "222"},
      {"d_A": 1.353, "rel_intensity": 6, "hkl": "400"},
      {"d_A": 1.241, "rel_intensity": 15, "hkl": "331"},
      {"d_A": 1.210, "rel_intensity": 12, "hkl": "420"}
    ]
  },
  {
    "id": "srtio3",
    "name": "Strontium titanate",
    "formula": "SrTiO3",
    "elements": ["Sr", "Ti", "O"],
    "space_group": "Pm-3m",
    "a": 3.905,
    "b": 3.905,
    "c": 3.905,
    "alpha": 90,
    "beta": 90,
    "gamma": 90,
    "peaks": [
      {"d_A": 3.905, "rel_intensity": 12, "hkl": "100"},
      {"d_A": 2.761, "rel_intensity": 100, "hkl": "110"},
      {"d_A": 2.254, "rel_intensity": 30, "hkl": "111"},
      {"d_A": 1.952, "rel_intensity": 40, "hkl": "200"},
      {"d_A": 1.746, "rel_intensity": 20, "hkl": "210"},
      {"d_A": 1.594, "rel_intensity": 40, "hkl": "211"},
      {"d_A": 1.380, "rel_intensity": 30, "hkl": "220"},
      {"d_A": 1.235, "rel_intensity": 20, "hkl": "310"}
    ]
  },
  {
    "id": "batio3",
    "name": "Barium titanate",
    "formula": "BaTiO3",
    "elements": ["Ba", "Ti", "O"],
    "space_group": "P4mm",
    "a": 3.994,
    "b": 3.994,
    "c": 4.038,
    "alpha": 90,
    "beta": 90,
    "gamma": 90,
    "peaks": [
      {"d_A": 4.010, "rel_intensity": 10, "hkl": "001/100"},
      {"d_A": 2.831, "rel_intensity": 100, "hkl": "110/101"},
      {"d_A": 2.310, "rel_intensity": 40, "hkl": "111"},
      {"d_A": 2.005, "rel_intensity": 50, "hkl": "200/002"},
      {"d_A": 1.634, "rel_intensity": 40, "hkl": "211/112"},
      {"d_A": 1.415, "rel_intensity": 20, "hkl": "220"},
      {"d_A": 1.266, "rel_intensity": 25, "hkl": "310"}
    ]
  },
  {
    "id": "anatase-tio2",
    "name": "Anatase (TiO2)",
    "formula": "TiO2",
    "elements": ["Ti", "O"],
    "space_group": "I41/amd",
    "a": 3.7852,
    "b": 3.7852,
    "c": 9.5139,
    "alpha": 90,
    "beta": 90,
    "gamma": 90,
    "peaks": [
      {"d_A": 3.517, "rel_intensity": 100, "hkl": "101"},
      {"d_A": 2.431, "rel_intensity": 10, "hkl": "103"},
      {"d_A": 2.378, "rel_intensity": 20, "hkl": "004"},
      {"d_A": 2.333, "rel_intensity": 10, "hkl": "112"},
      {"d_A": 1.893, "rel_intensity": 35, "hkl": "200"},
      {"d_A": 1.699, "rel_intensity": 20, "hkl": "105"},
      {"d_A": 1.666, "rel_intensity": 20, "hkl": "211"},
      {"d_A": 1.493, "rel_intensity": 14, "hkl": "204"},
      {"d_A": 1.364, "rel_intensity": 6, "hkl": "116"}
    ]
  },
  {
    "id": "rutile-tio2",
    "name": "Rutile (TiO2)",
    "formula": "TiO2",
    "elements": ["Ti", "O"],
    "space_group": "P42/mnm",
    "a": 4.5937,
    "b": 4.5937,
    "c": 2.9587,
    "alpha": 90,
    "beta": 90,
    "gamma": 90,
    "peaks": [
      {"d_A": 3.247, "rel_intensity": 100, "hkl": "110"},
      {"d_A": 2.487, "rel_intensity": 50, "hkl": "101"},
      {"d_A": 2.297, "rel_intensity": 8, "hkl": "200"},
      {"d_A": 2.188, "rel_intensity": 25, "hkl": "111"},
      {"d_A": 2.054, "rel_intensity": 10, "hkl": "210"},
      {"d_A": 1.687, "rel_intensity": 60, "hkl": "211"},
      {"d_A": 1.624, "rel_intensity": 20, "hkl": "220"},
      {"d_A": 1.479, "rel_intensity": 10, "hkl": "002"},
      {"d_A": 1.453, "rel_intensity": 12, "hkl": "310"}
    ]
  },
  {
    "id": "zincite-zno",
    "name": "Zincite (ZnO)",
    "formula": "ZnO",
    "elements": ["Zn", "O"],
    "space_group": "P63mc",
    "a": 3.2498,
    "b": 3.2498,
    "c": 5.2066,
    "alpha": 90,
    "beta": 90,
    "gamma": 120,
    "peaks": [
      {"d_A": 2.816, "rel_intensity": 60, "hkl": "100"},
      {"d_A": 2.603, "rel_intensity": 44, "hkl": "002"},
      {"d_A": 2.476, "rel_intensity": 100, "hkl": "101"},
      {"d_A": 1.911, "rel_intensity": 23, "hkl": "102"},
      {"d_A": 1.625, "rel_intensity": 32, "hkl": "110"},
      {"d_A": 1.477, "rel_intensity": 29, "hkl": "103"},
      {"d_A": 1.407, "rel_intensity": 4, "hkl": "200"},
      {"d_A": 1.378, "rel_intensity": 23, "hkl": "112"},
      {"d_A": 1.358, "rel_intensity": 11, "hkl": "201"}
    ]
  },
  {
    "id": "tenorite-cuo",
    "name": "Tenorite (CuO)",
    "formula": "CuO",
    "elements": ["Cu", "O"],
    "space_group": "C2/c",
    "a": 4.6837,
    "b": 3.4226,
    "c": 5.1288,
    "alpha": 90,
    "beta": 99.54,
    "gamma": 90,
    "peaks": [
      {"d_A": 2.753, "rel_intensity": 12, "hkl": "110"},
      {"d_A": 2.523, "rel_intensity": 100, "hkl": "-111"},
      {"d_A": 2.322, "rel_intensity": 95, "hkl": "111/200"},
      {"d_A": 1.866, "rel_intensity": 25, "hkl": "-202"},
      {"d_A": 1.712, "rel_intensity": 22, "hkl": "020"},
      {"d_A": 1.581, "rel_intensity": 29, "hkl": "202"},
      {"d_A": 1.505, "rel_intensity": 20, "hkl": "-113"},
      {"d_A": 1.410, "rel_intensity": 14, "hkl": "022"},
      {"d_A": 1.374, "rel_intensity": 14, "hkl": "220"}
    ]
  },
  {
    "id": "cuprite-cu2o",
    "name": "Cuprite (Cu2O)",
    "formula": "Cu2O",
    "elements": ["Cu", "O"],
    "space_group": "Pn-3m",
    "a": 4.2685,
    "b": 4.2685,
    "c": 4.2685,
    "alpha": 90,
    "beta": 90,
    "gamma": 90,
    "peaks": [
      {"d_A": 3.020, "rel_intensity": 9, "hkl": "110"},
      {"d_A": 2.465, "rel_intensity": 100, "hkl": "111"},
      {"d_A": 2.135, "rel_intensity": 37, "hkl": "200"},
      {"d_A": 1.510, "rel_intensity": 27, "hkl": "220"},
      {"d_A": 1.287, "rel_intensity": 17, "hkl": "311"},
      {"d_A": 1.233, "rel_intensity": 4, "hkl": "222"}
    ]
  },
  {
    "id": "hematite-fe2o3",
    "name": "Hematite (α-Fe2O3)",
    "formula": "Fe2O3",
    "elements": ["Fe", "O"],
    "space_group": "R-3c",
    "a": 5.035,
    "b": 5.035,
    "c": 13.749,
    "alpha": 90,
    "beta": 90,
    "gamma": 120,
    "peaks": [
      {"d_A": 3.686, "rel_intensity": 30, "hkl": "012"},
      {"d_A": 2.700, "rel_intensity": 100, "hkl": "104"},
      {"d_A": 2.519, "rel_intensity": 70, "hkl": "110"},
      {"d_A": 2.209, "rel_intensity": 20, "hkl": "113"},
      {"d_A": 1.842, "rel_intensity": 40, "hkl": "024"},
      {"d_A": 1.694, "rel_intensity": 45, "hkl": "116"},
      {"d_A": 1.484, "rel_intensity": 35, "hkl": "018"},
      {"d_A": 1.452, "rel_intensity": 30, "hkl": "214"},
      {"d_A": 1.310, "rel_intensity": 4, "hkl": "1010"}
    ]
  },
  {
    "id": "magnetite-fe3o4",
    "name": "Magnetite (Fe3O4)",
    "formula": "Fe3O4",
    "elements": ["Fe", "O"],
    "space_group": "Fd-3m",
    "a": 8.3969,
    "b": 8.3969,
    "c": 8.3969,
    "alpha": 90,
    "beta": 90,
    "gamma": 90,
    "peaks": [
      {"d_A": 2.967, "rel_intensity": 30, "hkl": "220"},
      {"d_A": 2.531, "rel_intensity": 100, "hkl": "311"},
      {"d_A": 2.425, "rel_intensity": 8, "hkl": "222"},
      {"d_A": 2.099, "rel_intensity": 20, "hkl": "400"},
      {"d_A": 1.714, "rel_intensity": 10, "hkl": "422"},
      {"d_A": 1.616, "rel_intensity": 30, "hkl": "511"},
      {"d_A": 1.484, "rel_intensity": 40, "hkl": "440"},
      {"d_A": 1.328, "rel_intensity": 4, "hkl": "620"},
      {"d_A": 1.280, "rel_intensity": 10, "hkl": "533"}
    ]
  },
  {
    "id": "bunsenite-nio",
    "name": "Bunsenite (NiO)",
    "formula": "NiO",
    "elements": ["Ni", "O"],
    "space_group": "Fm-3m",
    "a": 4.177,
    "b": 4.177,
    "c": 4.177,
    "alpha": 90,
    "beta": 90,
    "gamma": 90,
    "peaks": [
      {"d_A": 2.412, "rel_intensity": 70, "hkl": "111"},
      {"d_A": 2.088, "rel_intensity": 100, "hkl": "200"},
      {"d_A": 1.477, "rel_intensity": 57, "hkl": "220"},
      {"d_A": 1.260, "rel_intensity": 15, "hkl": "311"},
      {"d_A": 1.206, "rel_intensity": 15, "hkl": "222"},
      {"d_A": 1.044, "rel_intensity": 8, "hkl": "400"}
    ]
  },
  {
    "id": "corundum-al2o3",
    "name": "Corundum (α-Al2O3)",
    "formula": "Al2O3",
    "elements": ["Al", "O"],
    "space_group": "R-3c",
    "a": 4.758,
    "b": 4.758,
    "c": 12.991,
    "alpha": 90,
    "beta": 90,
    "gamma": 120,
    "peaks": [
      {"d_A": 3.479, "rel_intensity": 72, "hkl": "012"},
      {"d_A": 2.551, "rel_intensity": 94, "hkl": "104"},
      {"d_A": 2.378, "rel_intensity": 41, "hkl": "110"},
      {"d_A": 2.085, "rel_intensity": 100, "hkl": "113"},
      {"d_A": 1.740, "rel_intensity": 46, "hkl": "024"},
      {"d_A": 1.601, "rel_intensity": 89, "hkl": "116"},
      {"d_A": 1.404, "rel_intensity": 34, "hkl": "018"},
      {"d_A": 1.374, "rel_intensity": 51, "hkl": "124"},
      {"d_A": 1.239, "rel_intensity": 34, "hkl": "214"}
    ]
  },
  {
    "id": "quartz-alpha",
    "name": "α-Quartz (SiO2)",
    "formula": "SiO2",
    "elements": ["Si", "O"],
    "space_group": "P3221",
    "a": 4.9134,
    "b": 4.9134,
    "c": 5.4052,
    "alpha": 90,
    "beta": 90,
    "gamma": 120,
    "peaks": [
      {"d_A": 4.257, "rel_intensity": 16, "hkl": "100"},
      {"d_A": 3.343, "rel_intensity": 100, "hkl": "101"},
      {"d_A": 2.458, "rel_intensity": 9, "hkl": "110"},
      {"d_A": 2.282, "rel_intensity": 8, "hkl": "102"},
      {"d_A": 2.237, "rel_intensity": 4, "hkl": "111"},
      {"d_A": 2.128, "rel_intensity": 6, "hkl": "200"},
      {"d_A": 1.817, "rel_intensity": 14, "hkl": "112"},
      {"d_A": 1.672, "rel_intensity": 4, "hkl": "202"},
      {"d_A": 1.541, "rel_intensity": 15, "hkl": "211"}
    ]
  },
  {
    "id": "cristobalite-beta",
    "name": "β-Cristobalite (SiO2)",
    "formula": "SiO2",
    "elements": ["Si", "O"],
    "space_group": "Fd-3m",
    "a": 7.126,
    "b": 7.126,
    "c": 7.126,
    "alpha": 90,
    "beta": 90,
    "gamma": 90,
    "peaks": [
      {"d_A": 4.057, "rel_intensity": 100, "hkl": "111"},
      {"d_A": 2.519, "rel_intensity": 13, "hkl": "220"},
      {"d_A": 2.148, "rel_intensity": 20, "hkl": "311"},
      {"d_A": 1.780, "rel_intensity": 5, "hkl": "400"},
      {"d_A": 1.634, "rel_intensity": 5, "hkl": "331"}
    ]
  },
  {
    "id": "calcite-caco3",
    "name": "Calcite (CaCO3)",
    "formula": "CaCO3",
    "elements": ["Ca", "C", "O"],
    "space_group": "R-3c",
    "a": 4.988,
    "b": 4.988,
    "c": 17.062,
    "alpha": 90,
    "beta": 90,
    "gamma": 120,
    "peaks": [
      {"d_A": 3.854, "rel_intensity": 12, "hkl": "012"},
      {"d_A": 3.035, "rel_intensity": 100, "hkl": "104"},
      {"d_A": 2.495, "rel_intensity": 18, "hkl": "110"},
      {"d_A": 2.284, "rel_intensity": 18, "hkl": "113"},
      {"d_A": 2.095, "rel_intensity": 18, "hkl": "202"},
      {"d_A": 1.913, "rel_intensity": 17, "hkl": "018"},
      {"d_A": 1.875, "rel_intensity": 17, "hkl": "116"},
      {"d_A": 1.604, "rel_intensity": 8, "hkl": "122"},
      {"d_A": 1.525, "rel_intensity": 5, "hkl": "214"}
    ]
  },
  {
    "id": "aragonite-caco3",
    "name": "Aragonite (CaCO3)",
    "formula": "CaCO3",
    "elements": ["Ca", "C", "O"],
    "space_group": "Pmcn",
    "a": 4.961,
    "b": 7.968,
    "c": 5.741,
    "alpha": 90,
    "beta": 90,
    "gamma": 90,
    "peaks": [
      {"d_A": 3.396, "rel_intensity": 100, "hkl": "111"},
      {"d_A": 3.273, "rel_intensity": 65, "hkl": "021"},
      {"d_A": 2.700, "rel_intensity": 46, "hkl": "012"},
      {"d_A": 2.480, "rel_intensity": 8, "hkl": "200"},
      {"d_A": 2.372, "rel_intensity": 38, "hkl": "121"},
      {"d_A": 2.108, "rel_intensity": 20, "hkl": "220"},
      {"d_A": 1.982, "rel_intensity": 10, "hkl": "040"},
      {"d_A": 1.883, "rel_intensity": 20, "hkl": "041"},
      {"d_A": 1.813, "rel_intensity": 32, "hkl": "231"},
      {"d_A": 1.742, "rel_intensity": 28, "hkl": "132"}
    ]
  },
  {
    "id": "baddeleyite-zro2",
    "name": "Baddeleyite (m-ZrO2)",
    "formula": "ZrO2",
    "elements": ["Zr", "O"],
    "space_group": "P21/c",
    "a": 5.1505,
    "b": 5.2116,
    "c": 5.3173,
    "alpha": 90,
    "beta": 99.23,
    "gamma": 90,
    "peaks": [
      {"d_A": 3.63, "rel_intensity": 20, "hkl": "110"},
      {"d_A": 3.16, "rel_intensity": 100, "hkl": "-111"},
      {"d_A": 2.84, "rel_intensity": 68, "hkl": "111"},
      {"d_A": 2.62, "rel_intensity": 17, "hkl": "002"},
      {"d_A": 2.61, "rel_intensity": 17, "hkl": "020"},
      {"d_A": 2.34, "rel_intensity": 20, "hkl": "112"},
      {"d_A": 2.21, "rel_intensity": 18, "hkl": "-211"},
      {"d_A": 2.19, "rel_intensity": 30, "hkl": "-202"},
      {"d_A": 1.849, "rel_intensity": 21, "hkl": "022"}
    ]
  },
  {
    "id": "tetragonal-zro2",
    "name": "t-ZrO2 (tetragonal)",
    "formula": "ZrO2",
    "elements": ["Zr", "O"],
    "space_group": "P42/nmc",
    "a": 3.596,
    "b": 3.596,
    "c": 5.177,
    "alpha": 90,
    "beta": 90,
    "gamma": 90,
    "peaks": [
      {"d_A": 2.977, "rel_intensity": 100, "hkl": "101"},
      {"d_A": 2.588, "rel_intensity": 16, "hkl": "002"},
      {"d_A": 2.543, "rel_intensity": 8, "hkl": "110"},
      {"d_A": 1.811, "rel_intensity": 25, "hkl": "112"},
      {"d_A": 1.798, "rel_intensity": 17, "hkl": "200"},
      {"d_A": 1.549, "rel_intensity": 21, "hkl": "211"},
      {"d_A": 1.476, "rel_intensity": 3, "hkl": "202"}
    ]
  },
  {
    "id": "y2o3",
    "name": "Yttria (Y2O3)",
    "formula": "Y2O3",
    "elements": ["Y", "O"],
    "space_group": "Ia-3",
    "a": 10.604,
    "b": 10.604,
    "c": 10.604,
    "alpha": 90,
    "beta": 90,
    "gamma": 90,
    "peaks": [
      {"d_A": 4.342, "rel_intensity": 3, "hkl": "211"},
      {"d_A": 3.061, "rel_intensity": 100, "hkl": "222"},
      {"d_A": 2.651, "rel_intensity": 30, "hkl": "400"},
      {"d_A": 1.875, "rel_intensity": 50, "hkl": "440"},
      {"d_A": 1.599, "rel_intensity": 45, "hkl": "622"},
      {"d_A": 1.531, "rel_intensity": 8, "hkl": "444"}
    ]
  },
  {
    "id": "co3o4",
    "name": "Cobalt oxide (Co3O4)",
    "formula": "Co3O4",
    "elements": ["Co", "O"],
    "space_group": "Fd-3m",
    "a": 8.084,
    "b": 8.084,
    "c": 8.084,
    "alpha": 90,
    "beta": 90,
    "gamma": 90,
    "peaks": [
      {"d_A": 4.670, "rel_intensity": 15, "hkl": "111"},
      {"d_A": 2.860, "rel_intensity": 30, "hkl": "220"},
      {"d_A": 2.438, "rel_intensity": 100, "hkl": "311"},
      {"d_A": 2.335, "rel_intensity": 10, "hkl": "222"},
      {"d_A": 2.021, "rel_intensity": 20, "hkl": "400"},
      {"d_A": 1.650, "rel_intensity": 10, "hkl": "422"},
      {"d_A": 1.556, "rel_intensity": 30, "hkl": "511"},
      {"d_A": 1.429, "rel_intensity": 35, "hkl": "440"}
    ]
  },
  {
    "id": "manganosite-mno",
    "name": "Manganosite (MnO)",
    "formula": "MnO",
    "elements": ["Mn", "O"],
    "space_group": "Fm-3m",
    "a": 4.446,
    "b": 4.446,
    "c": 4.446,
    "alpha": 90,
    "beta": 90,
    "gamma": 90,
    "peaks": [
      {"d_A": 2.567, "rel_intensity": 60, "hkl": "111"},
      {"d_A": 2.223, "rel_intensity": 100, "hkl": "200"},
      {"d_A": 1.572, "rel_intensity": 60, "hkl": "220"},
      {"d_A": 1.340, "rel_intensity": 13, "hkl": "311"},
      {"d_A": 1.283, "rel_intensity": 14, "hkl": "222"},
      {"d_A": 1.111, "rel_intensity": 8, "hkl": "400"}
    ]
  },
  {
    "id": "pyrolusite-mno2",
    "name": "Pyrolusite (β-MnO2)",
    "formula": "MnO2",
    "elements": ["Mn", "O"],
    "space_group": "P42/mnm",
    "a": 4.398,
    "b": 4.398,
    "c": 2.873,
    "alpha": 90,
    "beta": 90,
    "gamma": 90,
    "peaks": [
      {"d_A": 3.110, "rel_intensity": 100, "hkl": "110"},
      {"d_A": 2.402, "rel_intensity": 50, "hkl": "101"},
      {"d_A": 2.199, "rel_intensity": 12, "hkl": "200"},
      {"d_A": 2.113, "rel_intensity": 20, "hkl": "111"},
      {"d_A": 1.623, "rel_intensity": 60, "hkl": "211"},
      {"d_A": 1.555, "rel_intensity": 20, "hkl": "220"},
      {"d_A": 1.437, "rel_intensity": 8, "hkl": "002"},
      {"d_A": 1.391, "rel_intensity": 15, "hkl": "310"},
      {"d_A": 1.305, "rel_intensity": 20, "hkl": "301"}
    ]
  },
  {
    "id": "cassiterite-sno2",
    "name": "Cassiterite (SnO2)",
    "formula": "SnO2",
    "elements": ["Sn", "O"],
    "space_group": "P42/mnm",
    "a": 4.738,
    "b": 4.738,
    "c": 3.186,
    "alpha": 90,
    "beta": 90,
    "gamma": 90,
    "peaks": [
      {"d_A": 3.350, "rel_intensity": 100, "hkl": "110"},
      {"d_A": 2.644, "rel_intensity": 81, "hkl": "101"},
      {"d_A": 2.369, "rel_intensity": 24, "hkl": "200"},
      {"d_A": 2.309, "rel_intensity": 6, "hkl": "111"},
      {"d_A": 1.765, "rel_intensity": 64, "hkl": "211"},
      {"d_A": 1.675, "rel_intensity": 18, "hkl": "220"},
      {"d_A": 1.593, "rel_intensity": 7, "hkl": "002"},
      {"d_A": 1.498, "rel_intensity": 13, "hkl": "310"},
      {"d_A": 1.439, "rel_intensity": 15, "hkl": "301"}
    ]
  },
  {
    "id": "bixbyite-in2o3",
    "name": "Indium oxide (In2O3, bixbyite)",
    "formula": "In2O3",
    "elements": ["In", "O"],
    "space_group": "Ia-3",
    "a": 10.117,
    "b": 10.117,
    "c": 10.117,
    "alpha": 90,
    "beta": 90,
    "gamma": 90,
    "peaks": [
      {"d_A": 4.131, "rel_intensity": 30, "hkl": "211"},
      {"d_A": 2.921, "rel_intensity": 100, "hkl": "222"},
      {"d_A": 2.530, "rel_intensity": 35, "hkl": "400"},
      {"d_A": 1.789, "rel_intensity": 20, "hkl": "440"},
      {"d_A": 1.526, "rel_intensity": 35, "hkl": "622"},
      {"d_A": 1.461, "rel_intensity": 7, "hkl": "444"},
      {"d_A": 1.389, "rel_intensity": 7, "hkl": "552"}
    ]
  },
  {
    "id": "eskolaite-cr2o3",
    "name": "Eskolaite (Cr2O3)",
    "formula": "Cr2O3",
    "elements": ["Cr", "O"],
    "space_group": "R-3c",
    "a": 4.959,
    "b": 4.959,
    "c": 13.594,
    "alpha": 90,
    "beta": 90,
    "gamma": 120,
    "peaks": [
      {"d_A": 3.633, "rel_intensity": 74, "hkl": "012"},
      {"d_A": 2.666, "rel_intensity": 100, "hkl": "104"},
      {"d_A": 2.480, "rel_intensity": 88, "hkl": "110"},
      {"d_A": 2.176, "rel_intensity": 32, "hkl": "113"},
      {"d_A": 1.815, "rel_intensity": 40, "hkl": "024"},
      {"d_A": 1.672, "rel_intensity": 89, "hkl": "116"},
      {"d_A": 1.465, "rel_intensity": 22, "hkl": "018"},
      {"d_A": 1.432, "rel_intensity": 37, "hkl": "214"}
    ]
  },
  {
    "id": "wo3-monoclinic",
    "name": "Tungsten trioxide (m-WO3)",
    "formula": "WO3",
    "elements": ["W", "O"],
    "space_group": "P21/n",
    "a": 7.306,
    "b": 7.540,
    "c": 7.692,
    "alpha": 90,
    "beta": 90.88,
    "gamma": 90,
    "peaks": [
      {"d_A": 3.846, "rel_intensity": 94, "hkl": "002"},
      {"d_A": 3.770, "rel_intensity": 75, "hkl": "020"},
      {"d_A": 3.650, "rel_intensity": 48, "hkl": "200"},
      {"d_A": 2.687, "rel_intensity": 100, "hkl": "122"},
      {"d_A": 2.636, "rel_intensity": 30, "hkl": "220"},
      {"d_A": 2.535, "rel_intensity": 25, "hkl": "022"},
      {"d_A": 2.179, "rel_intensity": 15, "hkl": "202"},
      {"d_A": 1.886, "rel_intensity": 12, "hkl": "040"},
      {"d_A": 1.825, "rel_intensity": 20, "hkl": "400"}
    ]
  },
  {
    "id": "moo3-orthorhombic",
    "name": "α-MoO3",
    "formula": "MoO3",
    "elements": ["Mo", "O"],
    "space_group": "Pnma",
    "a": 3.963,
    "b": 13.856,
    "c": 3.696,
    "alpha": 90,
    "beta": 90,
    "gamma": 90,
    "peaks": [
      {"d_A": 6.928, "rel_intensity": 38, "hkl": "020"},
      {"d_A": 3.806, "rel_intensity": 30, "hkl": "110"},
      {"d_A": 3.464, "rel_intensity": 92, "hkl": "040"},
      {"d_A": 3.260, "rel_intensity": 32, "hkl": "021"},
      {"d_A": 3.120, "rel_intensity": 28, "hkl": "130"},
      {"d_A": 2.656, "rel_intensity": 12, "hkl": "111"},
      {"d_A": 2.309, "rel_intensity": 45, "hkl": "060"},
      {"d_A": 1.981, "rel_intensity": 18, "hkl": "200"},
      {"d_A": 1.848, "rel_intensity": 25, "hkl": "002"},
      {"d_A": 1.663, "rel_intensity": 38, "hkl": "081"}
    ]
  }
]
